Repository: VlaVilla28/CMC-Estadistica

File: Data_Mayor_Train_CSV.csv (part 3 of 6)
MES,A–o,Dia,Fecha,Turno,TMS,Cbz Cu %,Cbz Au oz/ton,Cbz Ag oz/ton,Cbz Fe %,TM Finas Cu Conc,Cu % Con,Au oz/t Conc,Ag oz/t Conc,Rec Cu %,Rec Au % ,Rec Ag %,TMF Cu Conc,oz/t Au Finos Conc,oz/t Ag Finos Conc,TMF Fe Finos Conc,TMF Cu Cbz,oz/t Au Cbz,oz/t Ag Cbz,TMF Fe Cbz,Ratio,TMF Cu Rel,oz/t Au Rel,oz/t Ag Rel,TMF Fe Rel,Hrs Operacion,Tipo de Mineral,pH,Jefe de Guardia,% Malla -200,% Malla -201 WSP,Target %R,Uso Denver
November,2023,26,26-Nov-23,TN,196.57175,1.43,0.019,1.006,0,11.63563722,22.41,0.252,14.006,92.76302173,72.54645381,73.85218633,2.607546301,2.932180579,162.9687349,0,2.810976025,4.041797256,220.6688021,0,16.89393939,0.203429724,1.109616677,57.70006719,0,12,SULFURO,11.82,,56,,Si,Si
November,2023,27,27-Nov-23,TN,197.8597525,1.36,0.023,0.622,0,10.72479239,23.52,0.36,17.975,93.74105596,67.35415439,81.10467853,2.52247117,3.86092526,192.7781432,0,2.690892634,5.732274862,237.6905336,0,18.4488189,0.168421464,1.871349601,44.91239043,0,12,SULFURO,11.4,,56,,Si,Si
November,2023,28,28-Nov-23,TN,196.49275,1.34,0.02,0.681,0,9.300499198,25.09,0.747,15.151,88.62486604,84.13205944,73.31425656,2.333495249,6.947472901,140.9118633,0,2.63300285,8.257818656,192.2025401,0,21.12711864,0.299507601,1.310345756,51.29067672,0,12,SULFURO,11.6,,62,,No,Si
November,2023,29,29-Nov-23,TN,196.27316,1.24,0.019,0.806,0,10.20467839,20.75,0.141,10.083,87.00311922,52.48747565,66.7869873,2.117470765,1.438859653,102.8937722,0,2.433787184,2.741339024,154.0626046,0,19.23364486,0.316316419,1.302479371,51.16883244,0,12,SULFURO,11.4,,55,,No,Si
November,2023,30,30-Nov-23,TN,197.0892,1.34,0.014,0.779,0,9.937270588,25.07,0.181,11.978,94.33086668,65.77831617,72.51995439,2.491273736,1.798645976,119.0286271,0,2.64099528,2.734405624,164.1322421,0,19.83333333,0.149721544,0.935759647,45.10361499,0,12,SULFURO,11.3,,57,,Si,Si
November,2023,01,1-Nov-23,DIA,394.074329,1.224928594,0.016888621,0.52690165,0,21.36058906,21.11568169,0.213440446,4.626103625,93.43926518,68.50426616,47.59056694,4.510433994,4.559213648,98.81629849,0,4.827129136,6.655371853,207.6384142,0,18.44866393,0.316695142,2.096158205,108.8221157,0,24,SULFURO,11.85,,58,,Si,Si
November,2023,02,2-Nov-23,DIA,393.92072,1.11,0.017398917,0.591939288,0,18.03598526,22.36607858,0.262653405,7.233296034,92.25669967,69.11811333,65.53844109,4.033942637,4.737212935,130.4596207,0,4.372519992,6.853793755,199.0581688,0,16.54148414,0.338577355,2.11658082,68.59854809,0,24,SULFURO,12,,58,,Si,Si
November,2023,03,3-Nov-23,DIA,388.346534,1.359984936,0.018415826,0.456316616,0,23.4771276,21.09829539,0.238906677,5.190773065,93.78616934,71.46249709,63.08555297,4.953273731,5.608842549,121.8644416,0,5.281454362,7.848651779,193.1732954,0,16.54148414,0.32818063,2.23980923,71.30885382,0,24,SULFURO,11.63,,58.5,,Si,Si
November,2023,04,4-Nov-23,DIA,390.2778161,1.370107963,0.023028259,0.641992555,0,24.52147926,20.23758875,0.244254,4.971396452,92.80615396,66.64282081,54.28038608,4.962556128,5.989469391,121.905995,0,5.347227437,8.987418777,224.5857183,0,15.91575337,0.384671309,2.997949386,102.6797233,0,24,SULFURO,11.78,,58,,Si,Si
November,2023,05,5-Nov-23,DIA,395.4953939,1.519860456,0.020466959,0.573912362,0,24.19049779,22.85408066,0.248256814,5.457663172,91.97364864,74.19100162,58.16537404,5.528515877,6.005455908,132.0235889,0,6.010978099,8.094587992,226.9796955,0,16.34920444,0.482462222,2.089132084,94.95610664,0,24,SULFURO,11.1,,57,,Si,Si
November,2023,06,6-Nov-23,DIA,382.55706,1.550780279,0.023371868,0.576555053,0,25.4230109,21.40843994,0.226817889,5.624838784,91.74143182,74.22547773,61.27762272,5.44267002,5.766393671,143.0003377,0,5.932619442,7.768752519,233.3646956,0,15.04766927,0.489949422,2.002358848,90.36435788,0,24,SULFURO,11.05,,57.5,,Si,Si
November,2023,07,7-Nov-23,DIA,396.5283,1.300289178,0.019948796,0.882031114,0,22.77834075,21.15879403,0.307479677,8.968975577,93.47572886,78.55488383,59.1813377,4.819622201,7.003876864,204.2983818,0,5.156014572,8.915902517,345.2074417,0,17.40812926,0.336392371,1.912025653,140.9090599,0,24,SULFURO,11.2,,57.5,,Si,Si
November,2023,08,8-Nov-23,DIA,360.753405,1.362807385,0.026954726,0.705440938,0,20.77227792,22.06622843,0.241968112,10.07442016,93.23249725,68.79816883,70.6162425,4.583658296,5.026228864,209.2686555,0,4.916374045,7.305759657,296.3463477,0,17.36706038,0.332715749,2.279530794,87.07769217,0,24,SULFURO,11.2,,57.5,,Si,Si
November,2023,09,9-Nov-23,DIA,327.779745,1.385105472,0.02199087,0.623687459,0,19.44897365,22.15445181,0.274591642,7.086830121,94.90579646,78.99691715,62.15441115,4.308813494,5.340525616,137.8315723,0,4.540095183,6.760422823,221.7567019,0,16.85331838,0.231281689,1.419897207,83.92512967,0,24,SULFURO,11.13,,56.5,,Si,Si
November,2023,10,10-Nov-23,DIA,323.83985,1.360026701,0.0337558,0.568402487,0,17.77516673,22.79768071,0.207778152,5.713024925,92.00821927,46.62945849,59.9664769,4.052325758,3.693291303,101.5499706,0,4.40430843,7.920510816,169.3445669,0,18.21866736,0.351982672,4.227219513,67.79459629,0,24,SULFURO,11.65,,56.5,,Si,Si
November,2023,11,11-Nov-23,DIA,319.72589,1.26004247,0.031016988,0.569995753,0,16.73138059,22.17762634,0.211500637,7.151561355,92.10513677,42.94860403,56.75553246,3.710623069,3.538697657,119.6554949,0,4.028682003,8.239377593,210.8261339,0,19.10935492,0.318058934,4.700679936,91.17063904,0,24,SULFURO,11.7,,56.5,,Si,Si
November,2023,12,12-Nov-23,DIA,347.78565,1.210124736,0.019012474,0.564688159,0,17.81284131,22.053573,0.279027485,5.83253595,93.34055164,68.2338368,58.9328047,3.928367961,4.970272303,103.8940373,0,4.20864018,7.284175325,176.2923686,0,19.52443431,0.280272219,2.313903021,72.3983313,0,22,SULFURO,11.75,,57,,Si,Si
November,2023,13,13-Nov-23,DIA,233.706956,1.341421336,0.02260139,0.555284267,0,11.49533207,25.46652634,1.316649944,7.779018401,93.38011053,91.24901864,66.12087047,2.927461769,15.13532832,89.42239967,0,3.134994971,16.58683955,135.2408083,0,20.33059634,0.207533202,1.451511237,45.81840862,0,14.58333333,SULFURO,11.75,,55.5,,Si,Si
November,2023,14,14-Nov-23,DIA,265.6043,1.262605684,0.020478863,0.577893956,0,11.90233013,25.29396353,0.754921198,7.605327376,89.77306187,82.99000572,56.67265215,3.010571041,8.985321322,90.52111715,0,3.35353499,10.82699205,159.7262766,0,22.31531954,0.342963949,1.841670728,69.20515949,0,15.16666667,SULFURO,11.7,,55.5,,No,Si
November,2023,15,15-Nov-23,DIA,386.56173,1.185022258,0.016999364,0.540042608,0,17.61768167,24.32621883,0.487659724,7.201848193,93.55736981,80.89439709,62.14357258,4.285715796,8.591433789,126.8798689,0,4.580842541,10.62055482,204.1721511,0,21.94169115,0.295126745,2.029121031,77.29228219,0,24,SULFURO,11.75,,58.5,,Si,Si
November,2023,16,16-Nov-23,DIA,389.97334,1.260532415,0.017996868,0.643742719,0,18.1689705,23.47760108,0.316265458,10.14048114,86.77509591,68.82248861,67.46754418,4.265638414,5.746217773,184.2421027,0,4.915740362,8.349331575,273.0825687,0,21.46370043,0.650101948,2.603113803,88.84046602,0,24,SULFURO,11.8,,59,,No,Si
November,2023,17,17-Nov-23,DIA,393.6613666,1.404867563,0.023495585,0.710495585,0,21.23527676,24.72866619,0.212731087,9.773882738,94.95119538,63.40761743,70.44342297,5.251200703,4.517403503,207.5511049,0,5.530420846,7.124386132,294.6351784,0,18.53808505,0.279220143,2.606982629,87.08407347,0,24,SULFURO,11.7,,58.5,,Si,Si
November,2023,18,18-Nov-23,DIA,387.5649836,1.229834279,0.018508286,0.502359137,0,18.86556135,23.60529404,0.436058816,6.622319785,93.43035977,80.20426861,62.43346702,4.453271228,8.226494342,124.9337802,0,4.766407021,10.25692832,200.1070678,0,20.54351718,0.313135793,2.030433979,75.17328762,0,24,SULFURO,11.7,,57.5,,Si,Si
November,2023,19,19-Nov-23,DIA,394.853771,1.265079276,0.017496602,0.642548698,0,19.52376929,24.04797544,0.305474546,7.883972826,93.99140793,69.40917678,65.08285681,4.695071243,5.964014559,153.9248665,0,4.995213228,8.592544727,236.506008,0,20.22425922,0.300141986,2.628530168,82.58114146,0,24,SULFURO,11.7,,57.5,,Si,Si
November,2023,20,20-Nov-23,DIA,390.1261915,1.385367915,0.019522075,0.596117733,0,18.74947952,26.8394619,0.295377992,10.02673139,93.10924122,65.08467735,66.7702308,5.032259411,5.538183615,187.9959948,0,5.404683085,8.50919731,281.5566047,0,20.8073078,0.372423674,2.971013696,93.5606099,0,24,SULFURO,11.5,,58.5,,Si,Si
November,2023,21,21-Nov-23,DIA,394.1379619,1.324976123,0.018997135,0.724511939,0,17.58437458,27.02135668,0.262388108,11.43004139,90.98666738,63.64202455,67.88596799,4.751536575,4.613930774,200.9901293,0,5.222233885,7.249817721,296.0702119,0,22.4141018,0.47069731,2.635886947,95.08008261,0,24,SULFURO,11.6,,58.5,,Si,Si
November,2023,22,22-Nov-23,DIA,394.29719,1.33004249,0.019997875,0.774220626,0,19.15005031,25.62193291,0.298865122,10.91899182,93.5605167,70.12171677,70.87569265,4.906613044,5.723282114,209.0992427,0,5.244320165,8.161925261,295.0225033,0,20.5898775,0.337707121,2.438643147,85.9232606,0,24,SULFURO,11.7,,56.25,,Si,Si
November,2023,23,23-Nov-23,DIA,390.164517,1.32009625,0.01998075,0.802668437,0,18.75699059,24.79416579,0.243610767,12.23152787,90.29408339,62.16123588,69.47483173,4.650639344,4.569404857,229.4266532,0,5.150547156,7.350891263,330.2298796,0,20.80101897,0.499907812,2.781486406,100.8032264,0,24,SULFURO,12.02,,55,,Si,Si
November,2023,24,24-Nov-23,DIA,394.5109241,1.460004414,0.020501545,0.890475945,0,21.22378822,24.50199736,0.59611314,13.42345661,90.28408274,82.88487659,66.06155384,5.20025203,12.65177904,284.8966003,0,5.759876904,15.26427928,431.2593085,0,18.58814835,0.559624874,2.612500235,146.3627082,0,24,SULFURO,11.38,,57,,Si,Si
November,2023,25,25-Nov-23,DIA,383.92642,1.529748493,0.019974849,0.983150904,0,21.14034275,25.73096346,0.236139698,18.76949218,92.61898962,64.76191652,73.62656254,5.439613867,4.99207415,396.7934978,0,5.873108624,7.708348391,538.9270993,0,18.16084179,0.433494757,2.716274241,142.1336015,0,24,SULFURO,11.44,,72,,Si,Si
November,2023,26,26-Nov-23,DIA,385.67417,1.420193669,0.019980633,0.861356624,0,20.72783438,23.53293568,0.274809631,12.90368072,89.05573897,67.60342385,70.3729268,4.877867933,5.696208517,267.4653569,0,5.477320147,8.425917199,380.0685421,0,18.60658296,0.599452214,2.729708682,112.6031852,0,24,SULFURO,11.58,,59,,No,Si
November,2023,27,27-Nov-23,DIA,373.8273786,1.369414379,0.020175686,0.705317252,0,21.45452569,22.45975589,0.327492515,14.34816494,94.12781129,69.88311942,78.61380258,4.818634096,7.026196583,307.8330734,0,5.119245874,10.05421143,391.5763686,0,17.42417353,0.300611778,3.028014851,83.74329523,0,21.98333333,SULFURO,11.81,,58.5,,Si,Si
November,2023,28,28-Nov-23,DIA,390.5811095,1.33503078,0.018509234,0.705846102,0,19.03029926,24.08277957,0.496473092,12.38344459,87.89207448,80.88950298,67.36672343,4.583025023,9.448031516,235.6606563,0,5.214378031,11.68017007,349.8176018,0,20.52417065,0.631353008,2.232138553,114.1569455,0,24,SULFURO,11.7,,61.5,,No,Si
November,2023,29,29-Nov-23,DIA,393.949693,1.265089058,0.020505343,0.744280918,0,21.05608916,21.36842885,0.163675724,9.584649421,90.27935264,55.19977091,65.78292313,4.499355431,3.446370646,201.8152328,,4.98381446,6.243450995,306.7897005,0,18.70953765,0.484459029,2.797080349,104.9744676,0,24,SULFURO,11.23,,54,,Si,Si
November,2023,30,30-Nov-23,DIA,394.1388,1.285005526,0.014,0.775000402,0,19.81982794,24.04284335,0.189975155,12.66360214,94.08741168,69.09138152,74.45939402,4.765250182,3.765274889,250.9904154,0,5.06470536,5.449702706,337.0836127,0,19.88608586,0.299455178,1.684427818,86.09319733,0,24,SULFURO,11.18,,56,,Si,Si
December,2023,01,1-Dec-23,TD,198.03483,1.33,0.029,0.874,0,11.37085611,21.85,0.189,10.844,94.33033664,62.18905473,68.34182711,2.48453206,2.149091805,123.3055636,0,2.633863239,3.455739622,180.4247397,0,17.416,0.149331179,1.306647817,57.11917601,0,12,SULFURO,11.9,,58,,Si,Si
December,2023,02,2-Dec-23,TD,198.1244,1.58,0.026,0.209,0,12.68346049,22.78,0.215,6.891,92.29887948,57.20708322,89.21105144,2.889292299,2.726944004,87.40172621,0,3.13036552,4.766794339,97.97185976,0,15.62068966,0.241073221,2.039850335,10.57013355,0,12,SULFURO,11.9,,60,,Si,Si
December,2023,04,4-Dec-23,TD,139.393608,1.67,0.023,0.434,0,9.618534676,18.94,0.131,3.896,78.25814678,46.88382497,64.63423169,1.821750468,1.260028043,37.4738111,0,2.327873254,2.687553849,57.97827268,0,14.4921875,0.506122786,1.427525807,20.50446159,0,9.583333333,SULFURO,12,,57,,No,Si
December,2023,05,5-Dec-23,TD,194.06784,1.65,0.017,0.421,0,15.98063311,16.36,0.11,4.374,81.64691204,58.50828061,77.33991665,2.614431577,1.757869642,69.89928924,0,3.20211936,3.004480091,90.37931803,0,12.14393939,0.587687783,1.246610448,20.48002879,0,12,SULFURO,12,,58,,No,Si
December,2023,06,6-Dec-23,TD,185.1258,1.51,0.018,0.498,0,14.45952994,17.09,0.121,5.107,88.40001567,63.08056872,74.89983712,2.471133667,1.749603123,73.84481941,0,2.79539958,2.773600743,98.59142857,0,12.8030303,0.324265913,1.02399762,24.74660916,0,12,SULFURO,12,,58,,No,Si
December,2023,07,7-Dec-23,TD,134.406,1.42,0.021,0.464,0,7.830663632,22.11,0.388,6.424,90.71525191,77.42217095,76.66006912,1.731359729,3.038297489,50.30418317,0,1.9085652,3.924324844,65.61979887,0,17.1640625,0.177205471,0.886027355,15.3156157,0,12,SULFURO,12.11,,61,,Si,Si
December,2023,08,8-Dec-23,TD,187.750245,1.37,0.016,0.522,0,11.69957016,20.33,0.249,6.758,92.47113864,73.38947368,73.13174412,2.378522614,2.913192971,79.06569517,0,2.572178357,3.96949702,108.1140565,0,16.04761905,0.193655742,1.056304049,29.04836135,0,12,SULFURO,12,,59,,Si,Si
December,2023,09,9-Dec-23,TD,195.5783811,1.35,0.017,0.561,0,10.59544908,20.38,0.371,6.752,81.78411015,77.98175753,58.79836795,2.159352522,3.930911607,71.54047216,0,2.640308145,5.040809199,121.6708467,0,18.4587156,0.480955623,1.109897592,50.13037458,0,12,SULFURO,11.9,,52,,No,Si
December,2023,10,10-Dec-23,TD,181.1264,1.33,0.017,0.606,0,9.879621818,22.65,0.218,7.897,92.89131921,64.24361493,60.86007142,2.237734342,2.153757556,78.0193735,0,2.40898112,3.352485004,128.1946795,0,18.33333333,0.171246778,1.198727447,50.17530601,0,11.66666667,SULFURO,12.47,,54,,Si,Si
December,2023,11,11-Dec-23,TD,181.7484658,1.33,0.021,0.512,0,10.50326316,21.71,0.19,6.632,94.33257207,59.29495182,68.27641984,2.280258433,1.995620001,69.65764129,0,2.417254595,3.365581622,102.0229846,0,17.304,0.136996162,1.369961621,32.36534329,0,12,SULFURO,11.9,,54,,Si,Si
December,2023,12,12-Dec-23,TD,187.7017459,1.45,0.027,0.534,0,13.65287484,18.66,0.201,4.863,93.60508323,66.33987727,71.24006689,2.547626444,2.744227842,66.39393032,0,2.721675315,4.13661881,93.19745647,0,13.74814815,0.174048871,1.392390968,26.80352614,0,12,SULFURO,11.84,,54,,Si,Si
December,2023,13,13-Dec-23,TD,185.4309077,1.24,0.021,0.686,0,10.47076071,20.79,0.243,7.717,94.67360506,64.51181049,61.92191393,2.176871152,2.544394853,80.80286042,0,2.299343255,3.944076029,130.4915422,0,17.70940171,0.122472103,1.399681176,49.68868173,0,12,SULFURO,11.95,,55,,Si,Si
December,2023,14,14-Dec-23,TD,182.877952,1.09,0.031,0.878,0,8.895351027,21.04,0.323,7.381,93.8903545,57.91583166,53.88181188,1.871581856,2.873198382,65.65658593,0,1.993369677,4.960989593,121.852966,0,20.55882353,0.121787821,2.087791212,56.19638011,0,12,SULFURO,12.95,,52,,Si,Si
December,2023,15,15-Dec-23,TD,179.736284,1.18,0.07,0.49,0,9.070803118,21.5,0.977,6.96,91.95311262,57.74358076,71.14947751,1.95022267,8.862174646,63.1327897,0,2.120888151,15.34746292,88.73261183,0,19.81481481,0.170665481,6.485288274,25.59982213,0,12,SULFURO,12.25,,51,,Si,Si
December,2023,16,16-Dec-23,TD,165.96652,1.31,0.027,0.602,0,11.20576869,16.64,0.262,5.902,85.76363738,63.29742083,66.84113546,1.864639909,2.935911396,66.13644679,0,2.174161412,4.63827966,98.94572606,0,14.81081081,0.309521503,1.702368264,32.80927928,0,11.75,SULFURO,12.53,,50,,No,Si
December,2023,17,17-Dec-23,TD,179.4807416,1.16,0.021,0.658,0,8.312144122,23.4,0.488,9.503,93.42284261,70.32450897,59.27944496,1.945041725,4.056326331,78.99030559,0,2.081976602,5.768012306,133.250751,0,21.59259259,0.136934878,1.711685975,54.2604454,0,12,SULFURO,12.25,,50,,Si,Si
December,2023,18,18-Dec-23,TD,164.4225,1.12,0.021,0.651,0,8.316166908,20.83,0.452,7.282,94.06611272,70.6565431,64.44769235,1.732257567,3.758907442,60.55832742,0,1.841532,5.319970773,93.9650827,0,19.77142857,0.109274433,1.561063331,33.40675528,0,12,SULFURO,12.19,,54,,Si,Si
December,2023,19,19-Dec-23,TD,146.5002,0.89,0.03,0.374,0,5.342494112,22.82,0.372,6.051,93.50427519,56.13920253,60.26487444,1.219157156,1.98740781,32.32743187,0,1.30385178,3.540142575,53.64224546,0,27.42168675,0.084694624,1.552734765,21.31481359,0,9.616666667,SULFURO,12.63,,56,,Si,Si
December,2023,20,20-Dec-23,TD,176.5952677,1.18,0.027,0.634,0,9.596594029,19.8,0.313,6.582,91.18454692,66.65008259,56.01532823,1.900125618,3.003733931,63.1647819,0,2.083824159,4.506721994,112.763388,0,18.40186916,0.183698541,1.502988063,49.59860608,0,12,SULFURO,12.71,,56,,Si,Si
December,2023,21,21-Dec-23,TD,185.3862,1.08,0.022,0.465,0,7.874206094,21.82,0.222,5.441,85.81443863,49.61616947,55.95283871,1.71815177,1.748073753,42.84355536,0,2.00217096,3.523193692,76.5708342,0,23.54347826,0.28401919,1.775119939,33.72727884,0,12,SULFURO,12.56,,56,,No,Si
December,2023,22,22-Dec-23,TD,188.20053,1.02,0.021,0.634,0,10.10767587,17.23,0.323,5.86,90.72261713,69.61859245,53.33433581,1.741552552,3.264779305,59.23098058,0,1.919645406,4.689522138,111.0560011,0,18.61956522,0.178092854,1.424742833,51.82502055,0,12,SULFURO,12.57,,56,,Si,Si
December,2023,23,23-Dec-23,TD,191.807,1.15,0.018,0.866,0,9.848758007,19.81,0.543,9.673,88.45118366,83.04638168,57.24745236,1.951038961,5.347875598,95.2670362,0,2.2057805,6.43962505,166.4127088,0,19.47524752,0.254741539,1.091749452,71.14567262,0,12,SULFURO,12.18,,54,,No,Si
December,2023,24,24-Dec-23,TD,192.4017,1.17,0.022,0.81,0,9.38544878,21.84,0.412,8.64,91.05691057,67.87479407,58.60209584,2.049782014,3.866804898,81.09027746,0,2.25109989,5.69696741,138.3743641,0,20.5,0.201317876,1.830162512,57.28408663,0,12,SULFURO,12.21,,56,,Si,Si
December,2023,25,25-Dec-23,TD,192.43575,1.09,0.023,0.656,0,8.714410714,21.54,0.506,9.438,89.48937373,72.72808096,55.84220235,1.877084068,4.409491821,82.24660832,0,2.097549675,6.062983875,147.2839624,0,22.08247423,0.220465607,1.653492054,65.03735411,0,12,SULFURO,12.11,,56,,No,Si
December,2023,26,26-Dec-23,TD,189.069,0.96,0.023,0.525,0,6.203944778,25.13,0.349,7.475,85.89519141,51.83950729,51.79733674,1.559051323,2.165176727,46.37448721,0,1.8150624,4.176692335,89.53064025,0,30.47560976,0.256011077,2.011515607,43.15615303,0,12,SULFURO,12.15,,55.26,,No,Si
December,2023,27,27-Dec-23,TD,129.285,1.16,0.015,0.761,0,6.577981455,21.12,0.153,6.202,92.63613557,62.12667451,46.86188746,1.389269683,1.006431163,40.79664098,0,1.499706,1.619966255,87.05718698,0,19.65420561,0.110436317,0.613535093,46.26054599,0,12,SULFURO,12,,59,,Si,Si
December,2023,28,28-Dec-23,TD,191.83285,1.21,0.036,0.502,0,9.672244538,22.68,0.465,7.366,94.50656296,65.50833529,68.60282818,2.193665061,4.49759371,71.24575327,0,2.321177485,6.865681581,103.8525016,0,19.83333333,0.127512424,2.368087871,32.60674838,0,12,SULFURO,12,,56,,Si,Si
December,2023,29,29-Dec-23,TD,182.32064,2.67,0.023,0.565,0,26.46589935,12.21,0.389,2.94,66.38274737,89.19745223,67.9018682,3.231486311,10.29523485,77.8097441,0,4.867961088,11.54207277,114.5914629,0,6.888888889,1.636474777,1.246837925,36.78171879,0,12,SULFURO,12,,56,,No,Si
December,2023,30,30-Dec-23,TD,180.271,2.83,0.02,0.572,0,21.36951064,14.43,0.152,2.883,60.44336086,69.43078004,55.97027184,3.083620385,3.248165617,61.60829917,0,5.1016693,4.678279021,110.0732534,0,8.435897436,2.018048915,1.430113404,48.46495426,0,12,SULFURO,12,,55,,No,Si
December,2023,31,31-Dec-23,TD,182.0118,2.52,0.022,0.62,0,19.51327985,12.18,0.168,2.94,51.81762169,64.71408647,52.14487542,2.376717486,3.278231015,57.36904277,0,4.58669736,5.065714737,110.0185633,0,9.327586207,2.209979874,1.787483722,52.64952053,0,12,SULFURO,12,,54,,No,Si
December,2023,01,1-Dec-23,TN,196.1188885,1.36,0.024,0.705,0,9.619519626,26.37,0.215,15.735,95.10540148,64.89085421,75.94987151,2.536667325,2.06819672,151.3631413,0,2.667216884,3.187192933,199.2934791,0,20.3875969,0.130549558,1.118996213,47.9303378,0,12,SULFURO,11.8,,58,,Si,Si
December,2023,02,2-Dec-23,TN,195.79632,1.29,0.021,0.136,0,12.0974881,19.36,0.221,9.432,92.72702392,61.7898595,87.59068037,2.342073696,2.67354487,114.1035078,0,2.525772528,4.326834357,130.269005,0,18.66935484,0.183698832,1.653289487,16.16549721,0,12,SULFURO,11.8,,60,,Si,Si
December,2023,03,3-Dec-23,TN,198.6222,1.3,0.016,0.227,0,10.63894289,23.21,0.241,9.116,95.63183253,66.08434135,74.24169482,2.469298646,2.563985237,96.98460342,0,2.5820886,3.879868037,130.6336064,0,18.66935484,0.112789954,1.3158828,33.64900302,0,9,SULFURO,11.5,,58,,Si,Si
December,2023,04,4-Dec-23,TN,193.0106,1.69,0.014,0.483,0,12.05745348,21.5,0.152,4.317,79.47420449,62.79812207,69.37210794,2.592352498,1.832732929,52.05202667,0,3.26187914,2.918451808,75.03307627,0,16.00757576,0.669526642,1.085718879,22.98104961,0,12,SULFURO,12,,58,,No,Si
December,2023,05,5-Dec-23,TN,194.8044,1.51,0.018,0.423,0,11.62647295,24.04,0.223,5.373,95.01818704,63.88916715,69.0301766,2.795004098,2.592703469,62.46903919,0,2.94154644,4.058126885,90.49526202,0,16.75524476,0.146542342,1.465423416,28.02622284,0,12,SULFURO,11.5,,59,,Si,Si
December,2023,06,6-Dec-23,TN,139.272,1.47,0.018,0.465,0,8.862069117,18.54,0.121,4.802,80.2534508,57.81365846,64.19593733,1.643027614,1.072310363,42.5556559,0,2.0472984,1.854769948,66.29026332,0,15.71551724,0.404270786,0.782459585,23.73460742,0,12,SULFURO,12,,60,,No,Si
December,2023,07,7-Dec-23,TN,196.0347,1.53,0.021,0.464,0,13.63122726,20.13,0.388,6.424,91.48593905,80.55323217,79.86933764,2.743966048,5.288916178,87.56700394,0,2.99933091,6.565740487,109.6378241,0,14.38129496,0.255364862,1.276824309,22.0708202,0,12,SULFURO,12.05,,60,,Si,Si
December,2023,08,8-Dec-23,TN,191.0592,1.39,0.016,0.522,0,13.54483089,17.51,0.249,6.758,89.30524744,0,75.75860315,2.371699889,3.372662892,91.53596718,0,2.65572288,0,120.8258381,0,14.10569106,0.284022991,-3.372662892,29.2898709,0,12,SULFURO,12,,60,,No,Si
December,2023,09,9-Dec-23,TN,195.0788,1.29,0.019,0.676,0,10.07656692,22.22,0.383,8.121,88.97271894,72.28089925,64.26126141,2.23901317,3.859325132,81.83179999,0,2.51651652,5.339342996,127.3423493,0,19.35964912,0.27750335,1.480017865,45.51054934,0,12,SULFURO,12,,54,,No,Si
December,2023,10,10-Dec-23,TN,170.1279,1.27,0.019,0.477,0,8.606557523,23.04,0.307,9.845,91.77675294,64.50864958,68.61039351,1.982950853,2.64221316,84.73155881,0,2.16062433,4.095905242,123.496681,0,19.76724138,0.177673477,1.453692082,38.76512219,0,12,SULFURO,12.15,,58,,Si,Si
December,2023,11,11-Dec-23,TN,174.4939743,1.29,0.029,0.558,0,11.50717019,18.57,0.146,5.065,94.93148963,53.38688407,63.00200854,2.136881505,1.680046848,58.28381703,0,2.250972268,3.146928085,92.51104588,0,15.16393443,0.114090763,1.466881237,34.22722885,0,12,SULFURO,12,,56,,Si,Si
December,2023,12,12-Dec-23,TN,189.5333769,1.33,0.036,0.485,0,11.37386718,20.44,0.656,8.314,92.22564527,80.72461722,72.53248132,2.324818452,7.461256871,94.56233174,0,2.520793912,9.242851968,130.3723932,0,16.66393443,0.195975461,1.781595097,35.81006145,0,12,SULFURO,11.94,,50,,Si,Si
December,2023,13,13-Dec-23,TN,184.615923,1.13,0.023,0.615,0,8.362710445,20.52,0.337,7.828,82.25774826,61.52319721,52.35518968,1.716028183,2.81823342,65.46329736,0,2.08615993,4.580765545,125.0368832,0,22.07608696,0.370131746,1.762532125,59.57358584,0,12,SULFURO,11.54,,53,,No,Si
December,2023,14,14-Dec-23,TN,181.995778,1.05,0.03,0.536,0,8.86020181,20.2,0.341,6.851,93.65789038,63.57099376,57.13816431,1.789760766,3.021328817,60.7012426,0,1.910955669,4.752684579,106.2358991,0,20.54081633,0.121194903,1.731355762,45.53465654,0,12,SULFURO,12.15,,51,,Si,Si
December,2023,15,15-Dec-23,TN,175.384,1.36,0.032,0.4,0,9.043469146,23.8,0.808,8.73,90.23668639,70.93431581,77.22190803,2.152345657,7.30712307,78.94948565,0,2.3852224,10.30125263,102.23716,0,19.39344262,0.232876743,2.994129555,23.28767432,0,12,SULFURO,12.47,,50,,Si,Si
December,2023,16,16-Dec-23,TN,175.90807,1.19,0.032,0.771,0,8.414020335,22.49,0.262,14.592,90.39830505,56.82490777,73.59504962,1.892313173,2.204473328,122.7773847,0,2.093306033,3.879413824,166.8283198,0,20.90654206,0.20099286,1.674940497,44.05093506,0,12,SULFURO,12.7,,50,,Si,Si
December,2023,17,17-Dec-23,TN,188.68515,1.21,0.019,0.894,0,9.27559599,23.26,0.498,9.231,94.49926764,76.29414611,68.94181048,2.157503627,4.619246803,85.62302658,0,2.283090315,6.054523235,124.1960807,0,20.34210526,0.125586688,1.435276432,38.57305411,0,12,SULFURO,12.57,,50,,Si,Si
December,2023,18,18-Dec-23,TN,191.58849,0.94,0.033,0.582,0,7.433768571,22.74,0.354,6.567,93.86468535,50.51238812,54.64758259,1.690438973,2.631554074,48.81755821,0,1.800931806,5.209720174,89.33159692,0,25.77272727,0.110492833,2.5781661,40.51403871,0,12,SULFURO,12.28,,54,,Si,Si
December,2023,19,19-Dec-23,TN,194.3216,0.95,0.028,0.406,0,8.354890048,20.76,0.388,6.242,93.95575896,63.5456921,66.07239279,1.734475174,3.241697339,52.15122368,0,1.8460552,5.101364438,78.93042991,0,23.25842697,0.111580026,1.8596671,26.77920623,0,11.33333333,SULFURO,12.36,,58,,Si,Si
December,2023,20,20-Dec-23,TN,183.548349,1.14,0.017,0.55,0,9.047480234,19.27,0.16,6.193,83.32091372,54.2353323,48.42354108,1.743449441,1.447596837,56.03104509,0,2.092451179,2.669102919,115.7103422,0,20.28723404,0.349001738,1.221506081,59.67929712,0,12,SULFURO,12.34,,51,,No,Si
December,2023,21,21-Dec-23,TN,188.741028,1.28,0.023,0.764,0,9.649517848,21.51,0.394,6.635,85.91514716,72.62979875,54.78901515,2.075611289,3.801910032,64.02455092,0,2.415885158,5.234642113,116.8565464,0,19.55963303,0.340273869,1.432732081,52.83199549,0,11.16666667,SULFURO,12.31,,48,,No,Si
December,2023,22,22-Dec-23,TN,191.653,1.04,0.019,0.85,0,8.190299145,17.84,0.266,8.421,73.30703485,62.91390728,46.30128551,1.461149368,2.178619573,68.9705091,0,1.9931912,3.462858479,148.9602467,0,23.4,0.532041832,1.284238906,79.98973757,0,12,SULFURO,12.54,,54,,No,Si
December,2023,23,23-Dec-23,TN,189.8904,1.17,0.021,0.781,0,9.604977238,19.94,0.277,6.776,86.20503309,62.11737268,49.58802277,1.915232461,2.660578695,65.08332577,0,2.22171768,4.2831475,131.2480759,0,19.77,0.306485219,1.622568805,66.16475015,0,11.53333333,SULFURO,12.41,,54,,No,Si
December,2023,24,24-Dec-23,TN,191.86475,1.13,0.019,0.755,0,11.5838624,17.16,0.281,7.78,91.68473581,66.73507033,63.52777586,1.987790787,3.255065334,90.12244945,0,2.168071675,4.877593322,141.8630642,0,16.5631068,0.180280888,1.622527988,51.74061474,0,12,SULFURO,12.8,,55,,Si,Si
December,2023,25,25-Dec-23,TN,189.1091,1.12,0.021,0.639,0,10.46495299,18.02,0.227,6.532,89.03517528,62.43714056,50.50444464,1.885784529,2.375544329,68.35707293,0,2.11802192,3.804697505,135.3486281,0,18.07070707,0.232237391,1.429153176,66.99155513,0,12,SULFURO,12.1,,57,,No,Si
December,2023,26,26-Dec-23,TN,191.38028,1.01,0.019,0.477,0,9.528467331,18.95,0.207,6.302,93.41437322,57.55102041,57.70747446,1.805644559,1.972392737,60.04840112,0,1.932940828,3.427207239,104.0565398,0,20.08510638,0.127296269,1.454814501,44.00813867,0,12,SULFURO,11.5,,58,,Si,Si
December,2023,27,27-Dec-23,TN,191.10774,1.11,0.021,0.593,0,8.414639483,22.17,0.705,6.478,87.94273166,76.45480463,49.20588185,1.865525573,5.932320835,54.51003457,0,2.121295914,7.75925184,110.7795095,0,22.71134021,0.255770341,1.826931005,56.26947496,0,12,SULFURO,11.5,,58,,No,Si
December,2023,28,28-Dec-23,TN,188.841,1.12,0.042,0.481,0,8.628938489,22.84,0.706,7.015,93.18353,75.44905257,63.62900581,1.970849551,6.092030573,60.5320035,0,2.1150192,8.07436325,95.13271931,0,21.88461538,0.144169649,1.982332677,34.60071581,0,12,SULFURO,11.5,,58,,Si,Si
December,2023,29,29-Dec-23,TN,180.01104,2.97,0.021,0.584,0,20.31169347,17.83,0.287,3.159,67.7394844,80.22095035,57.49759484,3.621574945,5.829456026,64.16463967,0,5.346327888,7.266750144,111.5953456,0,8.862433862,1.724752943,1.437294119,47.43070592,0,12,SULFURO,11.5,,58,,No,Si
December,2023,30,30-Dec-23,TN,184.7186,2.5,0.022,0.578,0,12.35063358,21.62,0.168,5.608,57.82215715,52.25208863,55.82280762,2.670206979,2.074906441,69.2623531,0,4.617965,3.970954072,124.0753664,0,14.95620438,1.947758021,1.896047631,54.81301332,0,12,SULFURO,12,,56,,No,Si
December,2023,31,31-Dec-23,TN,186.9096,2.58,0.021012186,0.727,0,13.40243256,21.74,0.157860299,5.677,60.42154919,54.84192415,57.13442498,2.913688838,2.115712015,76.08560963,0,4.82226768,3.857836951,133.1694677,0,13.94594595,1.908578842,1.742124936,57.08385809,0,12,SULFURO,12,,57,,No,Si
December,2023,01,1-Dec-23,DIA,394.1537185,1.344927087,0.026512152,0.789910746,0,20.99037574,23.92143642,0.200915342,13.08545919,94.72030736,63.4853431,72.3348766,5.021199385,4.217288524,274.668705,0,5.301080123,6.642932555,379.7182188,0,18.77783054,0.279880737,2.42564403,105.0495138,0,24,SULFURO,11.85,,58,,Si,Si
December,2023,02,2-Dec-23,DIA,393.92072,1.435856953,0.023514775,0.172715716,0,24.78094859,21.1104348,0.217929062,8.131457651,92.4900692,59.38761142,88.28622088,5.231365995,5.400488874,201.505234,0,5.656138048,9.093628696,228.2408647,0,18.66935484,0.424772053,3.693139822,26.73563076,0,24,SULFURO,11.85,,60,,Si,Si
December,2023,03,3-Dec-23,DIA,198.6222,1.3,0.016,0.227,0,10.63894289,23.21,0.241,9.116,95.63183253,66.08434135,74.24169482,2.469298646,2.563985237,96.98460342,0,2.5820886,3.879868037,130.6336064,0,18.66935484,0.112789954,1.3158828,33.64900302,0,9,SULFURO,11.5,,58,,Si,Si
December,2023,04,4-Dec-23,DIA,332.404208,1.681613006,0.017774147,0.462451864,0,21.67598815,20.36402186,0.142681429,4.130184844,78.96777271,55.16870943,67.30691664,4.414102966,3.092760971,89.52583776,0,5.589752394,5.606005657,133.011349,0,15.33513516,1.175649428,2.513244686,43.48551119,0,21.58333333,SULFURO,12,,57.5,,No,Si
December,2023,05,5-Dec-23,DIA,388.87224,1.579867414,0.017500947,0.422001894,0,27.60710607,19.59435974,0.157588887,4.79471945,88.04898983,61.60010215,73.18238328,5.409435676,4.350573111,132.3683284,0,6.1436658,7.062606976,180.8745801,0,14.08594726,0.734230124,2.712033865,48.50625163,0,24,SULFURO,11.75,,58.5,,No,Si
December,2023,06,6-Dec-23,DIA,324.3978,1.492827011,0.018,0.483832284,0,23.32159906,17.64099139,0.121,4.991101812,84.95597492,60.96991088,70.59636153,4.114161281,2.821913486,116.4004753,0,4.84269798,4.628370692,164.8816919,0,13.90975804,0.728536699,1.806457206,48.48121658,0,24,SULFURO,12,,59,,No,Si
December,2023,07,7-Dec-23,DIA,330.4407,1.485257751,0.021,0.464,0,21.4618909,20.85243001,0.388,6.424,91.18623697,79.38190473,78.66772625,4.475325777,8.327213668,137.8711871,0,4.90789611,10.49006533,175.257623,0,15.39662566,0.432570333,2.162851664,37.3864359,0,24,SULFURO,12.08,,60.5,,Si,Si
December,2023,08,8-Dec-23,DIA,378.809445,1.380087351,0.016,0.522,0,25.24440106,18.81693486,0.249,6.758,90.86289677,74.76712075,74.5181012,4.750222504,6.285855863,170.6016623,0,5.227901237,8.407246127,228.9398946,0,15.00568162,0.477678733,2.121390264,58.33823225,0,24,SULFURO,12,,59.5,,Si,Si
December,2023,09,9-Dec-23,DIA,390.6571811,1.320038365,0.017998721,0.618426468,0,20.672016,21.27690735,0.376849396,7.419318568,85.29213184,75.04934987,61.59202587,4.398365692,7.790236739,153.3722721,0,5.156824665,10.3801522,249.0131961,0,18.89787533,0.758458973,2.589915457,95.64092392,0,24,SULFURO,11.95,,53,,No,Si
December,2023,10,10-Dec-23,DIA,351.2543,1.300939362,0.017968688,0.543519629,0,18.48617934,22.83157118,0.259435475,8.803924776,92.36432426,64.38935875,64.66289982,4.220685195,4.795970716,162.7509323,0,4.56960545,7.448390245,251.6913605,0,19.00091379,0.348920255,2.65241953,88.9404282,0,23.66666667,SULFURO,12.31,,56,,Si,Si
December,2023,11,11-Dec-23,DIA,356.24244,1.310407278,0.024918544,0.53453163,0,22.01043336,20.0683915,0.166996569,5.812764168,94.62136412,56.44009782,65.76816304,4.417139938,3.675666849,127.9414583,0,4.668226863,6.512509707,194.5340305,0,16.18516247,0.251086925,2.836842857,66.59257214,0,24,SULFURO,11.95,,55,,Si,Si
December,2023,12,12-Dec-23,DIA,377.2351228,1.389708675,0.031521849,0.509381042,0,25.02674202,19.46895402,0.407783191,6.43137097,92.94179297,76.27719274,71.9937247,4.872444896,10.20548471,160.9562621,0,5.242469228,13.37947078,223.5698497,0,15.07328131,0.370024332,3.173986065,62.61358759,0,24,SULFURO,11.89,,52,,Si,Si
December,2023,13,13-Dec-23,DIA,370.0468306,1.185121131,0.021997798,0.650578185,0,18.83347116,20.67011069,0.28473924,7.766287827,88.76744974,62.9058995,57.24066024,3.892899335,5.362628273,146.2661578,0,4.385503185,8.524841574,255.5284254,0,19.64836049,0.492603849,3.162213301,109.2622676,0,24,SULFURO,11.75,,54,,No,Si
December,2023,14,14-Dec-23,DIA,364.87373,1.070048355,0.030501209,0.707413436,0,17.75555284,20.62083144,0.331982183,7.116524599,93.77657591,60.68277661,55.39850813,3.661342622,5.894527199,126.3578285,0,3.904325346,9.713674173,228.0888652,0,20.54983775,0.242982724,3.819146974,101.7310367,0,24,SULFURO,12.55,,51.5,,Si,Si
December,2023,15,15-Dec-23,DIA,355.120284,1.268896978,0.05123286,0.445551511,0,18.11427226,22.64826468,0.892627508,7.843664558,91.04455562,63.0413546,74.40040065,4.102568327,16.16929772,142.0822753,0,4.506110551,25.64871555,190.9697718,0,19.60444664,0.403542224,9.479417829,48.88749645,0,24,SULFURO,12.36,,50.5,,Si,Si
December,2023,16,16-Dec-23,DIA,341.87459,1.248255229,0.029572699,0.68895722,0,19.61978902,19.14879451,0.262,9.628739193,88.03706487,60.34949171,71.08061696,3.756953083,5.140384724,188.9138315,0,4.267467445,8.517693485,265.7740459,0,17.42498809,0.510514362,3.377308761,76.86021434,0,23.75,SULFURO,12.62,,50,,No,Si
December,2023,17,17-Dec-23,DIA,368.1658916,1.185625018,0.019974999,0.778950084,0,17.58774011,23.32616542,0.493273899,9.359549955,93.98585243,73.38166254,63.94071005,4.102545352,8.675573134,164.6133322,0,4.365066917,11.82253554,257.4468317,0,20.93309824,0.262521566,3.146962407,92.83349951,0,24,SULFURO,12.41,,50,,Si,Si
December,2023,18,18-Dec-23,DIA,356.01099,1.023132406,0.02745784,0.613867422,0,15.74993548,21.73149563,0.405745251,6.944529124,93.96652163,60.68992479,59.67150406,3.42269654,6.390461516,109.3758856,0,3.642463806,10.52969095,183.2966796,0,22.60396498,0.219767266,4.139229431,73.920794,0,24,SULFURO,12.24,,54,,Si,Si
December,2023,19,19-Dec-23,DIA,340.8218,0.924209361,0.028859688,0.392244993,0,13.69738416,21.56347735,0.381759399,6.167502829,93.76887474,60.51149575,63.72252451,2.95363233,5.229105149,84.47865556,0,3.14990698,8.641507013,132.5726754,0,24.8822546,0.19627465,3.412401864,48.09401982,0,20.95,SULFURO,12.5,,57,,Si,Si
December,2023,20,20-Dec-23,DIA,360.1436167,1.159613872,0.021903468,0.591189131,0,18.64407426,19.5428049,0.238753113,6.393228503,87.24460828,62.03232134,52.17047356,3.643575059,4.451330768,119.195827,0,4.176275337,7.175824913,228.4737302,0,19.31678729,0.532700279,2.724494144,109.2779032,0,24,SULFURO,12.53,,53.5,,No,Si
December,2023,21,21-Dec-23,DIA,374.127228,1.180896708,0.022504484,0.615840578,0,17.52372394,21.6492971,0.316712578,6.0984815,85.86950815,63.37163551,55.24973038,3.793763059,5.549983785,106.8681063,0,4.418056118,8.757835805,193.4273806,0,21.34975586,0.62429306,3.20785202,86.55927434,0,23.16666667,SULFURO,12.44,,52,,No,Si
December,2023,22,22-Dec-23,DIA,379.85353,1.03009089,0.019990911,0.742981607,0,18.29797501,17.50304018,0.297486409,7.006321169,81.85115408,66.77066655,49.3051841,3.202701919,5.443398878,128.2014897,0,3.912836606,8.152380617,260.0162478,0,20.75932062,0.710134687,2.708981739,131.8147581,0,24,SULFURO,12.56,,55,,No,Si
December,2023,23,23-Dec-23,DIA,381.6974,1.159949787,0.019492468,0.823713403,0,19.45373525,19.87418546,0.411666664,8.242651601,87.32406577,74.68641395,53.87016705,3.866271423,8.008454293,160.350362,0,4.42749818,10.72277255,297.6607847,0,19.62077695,0.561226757,2.714318257,137.3104228,0,23.53333333,SULFURO,12.3,,54,,No,Si
December,2023,24,24-Dec-23,DIA,384.26645,1.150027947,0.020502096,0.782538427,0,20.96931118,19.2546754,0.339633008,8.164918984,91.36492534,67.34908817,61.09559596,4.037572801,7.121870231,171.2127269,0,4.419171565,10.57456073,280.2374283,0,18.3251823,0.381598764,3.452690501,109.0247014,0,24,SULFURO,12.8,,55,,Si,Si
December,2023,25,25-Dec-23,DIA,381.54485,1.104869217,0.022008719,0.647574111,0,19.1793637,19.61936097,0.353767531,7.852381527,89.26117163,68.76018681,53.28602798,3.762868597,6.78503615,150.6036813,0,4.215571595,9.86768138,282.6325905,0,19.89350929,0.452702998,3.08264523,132.0289092,0,24,SULFURO,12.11,,56.5,,No,Si
December,2023,26,26-Dec-23,DIA,380.44928,0.985151878,0.02098785,0.500854197,0,15.73241211,21.38703117,0.262996509,6.764562713,89.77302519,54.41378368,54.9741405,3.364695882,4.137569465,106.4228883,0,3.748003228,7.603899574,193.58718,0,24.18251425,0.383307346,3.466330109,87.1642917,0,24,SULFURO,12.12,,56.8,,No,Si
December,2023,27,27-Dec-23,DIA,320.39274,1.130176019,0.018578878,0.660791424,0,14.99262094,21.70931467,0.462811141,6.35690557,89.8865931,73.98006878,48.1744172,3.254795257,6.938751998,95.30667555,0,3.621001914,9.379218096,197.8366965,0,21.37002872,0.366206657,2.440466098,102.530021,0,24,SULFURO,11.75,,58.5,,No,Si
December,2023,28,28-Dec-23,DIA,380.67385,1.165353671,0.038976422,0.491582523,0,18.30118303,22.75543939,0.578630587,7.200504829,93.87578838,70.8808066,66.22489657,4.164514612,10.58962428,131.7777568,0,4.436196685,14.94004483,198.985221,0,20.80050505,0.271682073,4.350420548,67.20746419,0,24,SULFURO,11.75,,57,,Si,Si
December,2023,29,29-Dec-23,DIA,362.33168,2.819043859,0.022006374,0.574439444,0,46.77759282,14.65030764,0.344709719,3.035093839,67.09288598,85.72939915,62.7686401,6.853061257,16.12469087,141.9743838,,10.21428898,18.80882292,226.1868085,0,7.745838512,3.361227719,2.684132044,84.21242471,0,24,SULFURO,11.75,,57,,No,Si
December,2023,30,30-Dec-23,DIA,364.9896,2.662989384,0.021012186,0.575036557,0,33.72014422,17.06347199,0.157860299,3.881082223,59.19798201,61.54386176,55.89213054,5.753827365,5.323072058,130.8706523,0,9.7196343,8.649233093,234.1486198,0,10.82408182,3.965806935,3.326161035,103.2779676,0,24,SULFURO,12,,55.5,,No,Si
December,2023,31,31-Dec-23,DIA,368.9214,2.55039828,0.021499536,0.674210266,0,32.91571241,16.07258642,0.163871374,4.054436092,56.22729282,60.44614542,54.87714664,5.290406324,5.39394303,133.4546524,0,9.40896504,8.923551688,243.188031,0,11.20806366,4.118558716,3.529608658,109.7333786,0,24,SULFURO,12,,55.5,,No,Si
January,2024,01,1-Jan-24,TD,175.03809,1.24,0.025,0.677,0,14.08696957,11.98,0.358,3.879,77.75353513,79.66101695,55.24837267,1.687618955,5.043135107,54.64335497,0,2.170472316,6.33074407,98.90491309,0,12.42553191,0.482853361,1.287608963,44.26155812,0,12,SULFURO,12,,55,55,No,Si
January,2024,02,2-Jan-24,TD,180.1855,1.16,0.029,0.692,0,8.874232334,18.92,0.363,7.537,80.32932142,67.63061968,60.39788861,1.679004758,3.221346337,66.8850891,0,2.0901518,4.763147746,110.7407736,0,20.30434783,0.411147042,1.541801409,43.85568452,0,12,SULFURO,12,,56,56,No,Si
January,2024,03,3-Jan-24,TD,179.19,0.98,0.03,0.439,0,8.119251844,19.1,0.375,6.833,88.30992882,64.02620608,60.35760286,1.550777102,3.044719442,55.47884785,0,1.756062,4.755426923,91.91691721,0,22.06976744,0.205284898,1.710707482,36.43806936,0,12,SULFURO,12,,56,56,No,Si
January,2024,04,4-Jan-24,TD,187.3796,1.12,0.034,0.692,0,8.110303092,18.14,0.407,5.446,70.10258572,60.54324518,53.86787315,1.471208981,3.300893358,44.16871064,0,2.09865152,5.452124921,81.99453228,0,23.1038961,0.627442539,2.151231563,37.82582165,0,12,SULFURO,12,,55,55,No,Si
January,2024,05,5-Jan-24,TD,180.7014,1.85,0.016,0.618,0,17.54382524,12.08,0.167,3.156,63.39543427,71.95174494,59.39476061,2.119294089,2.929818816,55.36831247,0,3.3429759,4.071921839,93.22086981,0,10.3,1.223681811,1.142103023,37.85255734,0,12,MIXTO,12,,55,55,Si,Si
January,2024,06,6-Jan-24,TD,183.2456,1.74,0.018,0.541,0,14.05852487,15.7,0.147,4.825,69.22398589,57.57698541,61.68825443,2.207188404,2.066603156,67.83238249,0,3.18847344,3.589286832,109.9599642,0,13.03448276,0.981285036,1.522683676,42.12758171,0,12,MIXTO,12,,55,55,Si,Si
January,2024,07,7-Jan-24,TD,181.65216,2.49,0.017,0.601,0,19.12730815,16.68,0.104,3.499,70.5358635,57.62633133,57.20986699,3.190434999,1.989240047,66.9264512,0,4.523138784,3.451963714,116.9841056,0,9.497005988,1.332703785,1.462723667,50.05765437,0,12,MIXTO,12,,55,55,Si,Si
January,2024,08,8-Jan-24,TD,185.7,2.71,0.017,0.472,0,12.66136364,23.21,0.192,4.048,58.39483395,63.71681416,49.18590522,2.9387025,2.430981818,51.2532,0,5.03247,3.815290909,104.2030227,0,14.66666667,2.0937675,1.384309091,52.94982273,0,12,MIXTO,12,,53,52.12,Si,Si
January,2024,09,9-Jan-24,TD,189.48925,1.79,0.022,0.502,0,12.72770874,17.9,0.158,5.792,67.16850029,53.22027992,60.26314538,2.278259865,2.010977981,73.71888904,0,3.391857575,3.778593394,122.3283129,0,14.88793103,1.11359771,1.767615413,48.60942385,0,12,MIXTO,12,,54,54,Si,Si
