Repository: VlaVilla28/CMC-Estadistica

File: Data_Mayor_Train_CSV.csv (part 4 of 6)
MES,A–o,Dia,Fecha,Turno,TMS,Cbz Cu %,Cbz Au oz/ton,Cbz Ag oz/ton,Cbz Fe %,TM Finas Cu Conc,Cu % Con,Au oz/t Conc,Ag oz/t Conc,Rec Cu %,Rec Au % ,Rec Ag %,TMF Cu Conc,oz/t Au Finos Conc,oz/t Ag Finos Conc,TMF Fe Finos Conc,TMF Cu Cbz,oz/t Au Cbz,oz/t Ag Cbz,TMF Fe Cbz,Ratio,TMF Cu Rel,oz/t Au Rel,oz/t Ag Rel,TMF Fe Rel,Hrs Operacion,Tipo de Mineral,pH,Jefe de Guardia,% Malla -200,% Malla -201 WSP,Target %R,Uso Denver
January,2024,10,10-Jan-24,TD,192.80785,1.71,0.017,0.511,0,9.713241814,20.56,0.169,4.765,60.57124339,59.9078341,49.29650321,1.997042517,1.641537866,46.28359724,0,3.297014235,2.740105516,93.88819537,0,19.85,1.299971718,1.098567649,47.60459813,0,12,MIXTO,12,,51,48.68,Si,Si
January,2024,11,11-Jan-24,TD,190.176,1.85,0.021,0.436,0,10.56,20.56,0.157,4.012,61.71057478,50.63179806,54.4902069,2.171136,1.65792,42.36672,0,3.518256,3.274464,77.751072,0,18.00909091,1.34712,1.616544,35.384352,0,12,MIXTO,12,,52,68.75,Si,Si
January,2024,12,12-Jan-24,TD,191.1494,1.69,0.019,0.593,0,9.80766555,19.81,0.143,4.986,60.14374671,49.15468257,48.52988499,1.942898545,1.402496174,48.90102043,0,3.23042486,2.853230049,100.7647565,0,19.48979592,1.287526315,1.450733876,51.86373605,0,12,MIXTO,12,,53,53.66,Si,Si
January,2024,13,13-Jan-24,TD,192.61335,1.97,0.016,0.692,0,10.64560904,22.14,0.117,4.872,62.11486109,53.28855952,52.2957912,2.356937841,1.245536258,51.86540724,0,3.794482995,2.337342703,99.17701989,0,18.09322034,1.437545154,1.091806446,47.31161265,0,12,MIXTO,11.6,,52,51.22,Si,Si
January,2024,14,14-Jan-24,TD,194.3144,2.73,0.018,0.557,0,8.394664848,23.77,0.371,5.703,37.61533298,70.52808517,44.89996677,1.995411834,3.114420658,47.87477363,0,5.30478312,4.415858805,106.6254099,0,23.14736842,3.309371286,1.301438146,58.75063631,0,12,MIXTO,11.6,,51,47.87,No,Si
January,2024,15,15-Jan-24,TD,174.82564,2.56,0.026,0.588,0,15.05675368,19.75,0.206,4.439,66.44363038,70.81741788,56.73608794,2.973708853,3.101691259,66.8369296,0,4.475536384,4.379842349,117.8032043,0,11.61111111,1.501827531,1.278151091,50.96627473,0,10.33333333,MIXTO,11.6,,51,51,Si,Si
January,2024,16,16-Jan-24,TD,177.2148,2.76,0.027,0.586,0,11.80346624,23.08,0.168,3.886,55.69757611,54.5210385,47.95073109,2.724240008,1.982982328,45.8682698,0,4.89112848,3.637095666,95.65708126,0,15.0137931,2.166888472,1.654113338,49.78881146,0,12,MIXTO,11.5,,57,47.72,Si,Si
January,2024,17,17-Jan-24,TD,193.79283,2.94,0.018,0.612,0,12.96335945,22.19,0.13,3.665,50.48819334,53.80923815,44.32612925,2.876569461,1.685236728,47.51071237,0,5.697509202,3.131872493,107.1844377,0,14.94927536,2.820939741,1.446635764,59.67372528,0,11.68333333,MIXTO,11.78,,53,48.185,Si,Si
January,2024,18,18-Jan-24,TD,186.9096,2.85,0.17,0.522,0,11.4650734,21.06,0.112,3.078,45.32718394,44.8497493,42.24428152,2.414544458,1.284088221,35.28949593,0,5.3269236,2.86308896,83.53674075,0,16.30252101,2.912379142,1.579000739,48.24724481,0,12,MIXTO,11.8,,57,57,No,Si
January,2024,19,19-Jan-24,TD,178.056,3.07,0.017,0.601,0,15.61735441,20.96,0.206,3.008,59.8830285,71.2286909,52.46720901,3.273397485,3.217175009,46.97700207,0,5.4663192,4.516684173,89.53592721,0,11.40116279,2.192921715,1.299509165,42.55892514,0,12,MIXTO,11.89,,59,59,Si,Si
January,2024,20,20-Jan-24,TD,180.728766,1.09,0.024,0.725,0,8.759812638,16.01,0.108,3.49,71.19219247,35.48945002,35.49994914,1.402446003,0.946059765,30.57174611,0,1.969943549,2.665749299,86.11771804,0,20.63157895,0.567497546,1.719689534,55.54597194,0,12,SULFURO,12.12,,56,50.79,No,Si
January,2024,21,21-Jan-24,TD,187.248,1.24,0.021,0.748,0,10.43827482,20.55,0.411,5.924,92.38504614,72.94381393,54.32894896,2.145065475,4.29013095,61.83634001,0,2.3218752,5.881418476,113.8183992,0,17.93859649,0.176809725,1.591287527,51.9820592,0,12,SULFURO,12,,59,51.66,Si,Si
January,2024,22,22-Jan-24,TD,174.2125,1.29,0.02,0.559,0,5.109841211,24.29,0.399,6.43,55.22883675,57.25833927,49.65471647,1.24118043,2.038826643,32.85627899,0,2.24734125,3.560750572,66.16950277,0,34.09352518,1.00616082,1.521923929,33.31322378,0,12,SULFURO,12,,58,49.01,No,Si
January,2024,23,23-Jan-24,TD,139.314,1.5,0.018,0.502,0,10.70502455,10.15,0.129,2.992,51.99573106,60.5357492,49.90432595,1.086559991,1.380948166,32.02943344,0,2.08971,2.281210995,64.18167731,0,13.01388889,1.003150009,0.900262828,32.15224386,0,10.75,SULFURO,12,,57,44.45,No,Si
January,2024,25,25-Jan-24,TD,155.96364,1.07,0.021,0.374,0,7.211569275,14.89,0.232,2.74,64.34537515,55.54999643,41.40317008,1.073802665,1.673084072,19.75969981,0,1.668810948,3.011852708,47.72508911,0,21.62686567,0.595008283,1.338768637,27.9653893,0,9.766666667,SULFURO,11.8,,56,56,No,Si
January,2024,26,26-Jan-24,TD,196.1135,1.36,0.024,0.366,0,7.721657705,24.05,0.23,3.765,69.6272476,48.52540835,42.35787258,1.857058678,1.775981272,29.07204126,0,2.6671436,3.659899695,68.63432814,0,25.39784946,0.810084922,1.883918423,39.56228688,0,12,SULFURO,11.9,,55,55.33,No,Si
January,2024,27,27-Jan-24,TD,196.1923,2.48,0.021,0.481,0,13.51998751,20.45,0.104,2.569,56.82454454,43.49411987,49.24087282,2.764837446,1.406078701,34.73284792,0,4.86556904,3.232801826,70.53662117,0,14.5112782,2.100731594,1.826723125,35.80377325,0,12,MIXTO,11.9,,52,70,Si,Si
January,2024,28,28-Jan-24,TD,194.9765616,2.28,0.016,0.415,0,11.55867292,20.37,0.108,2.48,52.96411856,45.96774194,42.90188652,2.354501674,1.248336675,28.66550884,0,4.445465604,2.715679785,66.81642968,0,16.86842105,2.090963931,1.467343109,38.15092085,0,12,MIXTO,11.9,,54,50.71,Si,Si
January,2024,29,29-Jan-24,TD,168.504,2.25,0.016,0.477,0,6.468636967,22.54,0.226,2.74,38.45687204,56.31056015,30.1845427,1.458030772,1.461911955,17.72406529,0,3.79134,2.596159496,58.71901214,0,26.04938272,2.333309228,1.134247541,40.99494685,0,10.5,MIXTO,11.9,,50,52,No,Si
January,2024,30,30-Jan-24,TD,188.64725,2.42,0.018,0.411,0,11.59510088,19.98,0.102,2.572,50.74627525,52.681218,41.03883274,2.316701156,1.18270029,29.82259947,0,4.56526345,2.245013185,72.66921955,0,16.26956522,2.248562294,1.062312895,42.84662009,0,12,MIXTO,11.9,,54,54,Si,Si
January,2024,31,31-Jan-24,TD,168.2564,2.2,0.017,0.686,0,9.302420397,19.8,0.105,2.357,49.75845411,50.59649123,39.87363082,1.841879239,0.976754142,21.92580488,0,3.7016408,1.930478019,54.98823263,0,18.08737864,1.859761561,0.953723878,33.06242776,0,10.11666667,MIXTO,11.5,,53,56,No,Si
January,2024,01,1-Jan-24,TN,183.372,1.08,0.022,0.524,0,6.717242626,21.33,0.497,6.949,72.34776403,65.39585434,56.67407742,1.432787852,3.338469585,46.67811901,0,1.9804176,5.105017159,82.36238,0,27.2987013,0.547629748,1.766547574,35.68426099,0,12,SULFURO,12,,55,55.5,No,Si
January,2024,02,2-Jan-24,TN,184.297,1.27,0.031,0.634,0,9.535676499,20.88,0.247,7.07,85.06678445,55.06041667,57.94327382,1.991049253,2.355312095,67.41723285,0,2.3405719,4.277686654,116.3504034,0,22.15151515,0.349522647,1.922374559,48.93317058,0,12,SULFURO,12,,55,55.25,No,Si
January,2024,03,3-Jan-24,TN,182.3046,1.1,0.027,0.652,0,8.229893023,22.04,0.45,8.534,90.45143639,70.2725724,55.76872047,1.813868422,3.70345186,70.23390706,0,2.0053506,5.270124223,125.9378133,0,22.15151515,0.191482178,1.566672363,55.70390623,0,12,SULFURO,12,,55,55.5,Si,Si
January,2024,04,4-Jan-24,TN,182.1582,1.08,0.031,0.519,0,7.598481849,18.08,0.301,6.013,69.83172575,54.36130229,53.11951599,1.373805518,2.287143037,45.68967136,0,1.96730856,4.207299936,86.01296625,0,23.97297297,0.593503042,1.9201569,40.32329489,0,12,SULFURO,12,,56,55.5,No,Si
January,2024,05,5-Jan-24,TN,179.154,1.04,0.022,0.541,0,5.963281027,21.37,0.383,5.346,68.39588134,62.24172355,45.21864378,1.274353155,2.283936633,31.87970037,0,1.8632016,3.669462385,70.5012307,0,30.04285714,0.588848445,1.385525752,38.62153033,0,12,MIXTO,12,,57,57,Si,Si
January,2024,07,7-Jan-24,TN,180.1855,2.82,0.021,0.576,0,9.524368393,20.38,0.14,4.956,38.20070845,39.43435272,42.1892753,1.941066278,1.333411575,47.20276975,0,5.0812311,3.381345154,111.8833386,0,18.91836735,3.140164822,2.047933579,64.68056888,0,12,MIXTO,12,,52,54,No,Si
January,2024,08,8-Jan-24,TN,186.62679,2.44,0.019,0.615,0,13.1068366,26.27,0.378,6.525,75.61259538,76.03339032,64.60715877,3.443165974,4.954384234,85.5221088,0,4.553693676,6.516063815,132.3724962,0,14.23888889,1.110527702,1.561679581,46.85038742,0,12,MIXTO,12,,52,53,Si,Si
January,2024,09,9-Jan-24,TN,184.9056,1.68,0.017,0.535,0,10.54451487,20.2,0.216,4.823,68.56754922,65.10926903,58.60725104,2.129992003,2.277615211,50.85619521,0,3.10641408,3.498142807,86.77457874,0,17.53571429,0.976422077,1.220527596,35.91838354,0,12,MIXTO,12,,55,55,Si,Si
January,2024,10,10-Jan-24,TN,186.9588,1.69,0.018,0.485,0,7.9769088,23.23,0.236,5.489,58.64773176,60.04134203,54.77292288,1.853035914,1.882550477,43.7852524,0,3.15960372,3.135423715,79.93959443,0,23.4375,1.306567806,1.252873238,36.15434202,0,12,MIXTO,12,,51,52.5,Si,Si
January,2024,11,11-Jan-24,TN,183.1315,1.77,0.017,0.507,0,10.28828652,20.25,0.187,4.866,64.27347172,61.39198949,49.62672867,2.08337802,1.923909579,50.06280219,0,3.24142755,3.133812073,100.878707,0,17.8,1.15804953,1.209902494,50.81590476,0,12,MIXTO,12,,53,51.5,Si,Si
January,2024,12,12-Jan-24,TN,179.285612,1.43,0.017,0.51,0,6.383516195,20.39,0.198,5.491,50.76866165,51.08359133,46.52612518,1.301598952,1.263936207,35.05188743,0,2.563784252,2.474250877,75.33807575,0,28.08571429,1.262185299,1.210314671,40.28618832,0,12,MIXTO,12,,52,53,Si,Si
January,2024,13,13-Jan-24,TN,185.890464,2.95,0.018,0.509,0,13.9748614,23.74,0.123,4.022,60.4991254,58.82003396,57.66782785,3.317632095,1.718907952,56.20689253,0,5.483768688,2.92231717,97.46663716,0,13.30177515,2.166136593,1.203409218,41.25974463,0,12,MIXTO,11.8,,53,51.75,Si,Si
January,2024,14,14-Jan-24,TN,193.791,2.82,0.031,0.68,0,12.54337924,24.35,0.342,3.986,55.8895749,70.29853217,45.30709922,3.054312844,4.289835699,49.99790963,0,5.4649062,6.102311906,110.3533673,0,15.44966443,2.410593356,1.812476208,60.35545771,0,12,MIXTO,11.8,,52,52,Si,Si
January,2024,15,15-Jan-24,TN,181.88848,2.64,0.03,0.622,0,8.224105988,24.39,0.381,5.133,41.7725876,62.12481003,40.44054036,2.00585945,3.133384381,42.21433603,0,4.801855872,5.043692495,104.3861819,0,22.11650485,2.795996422,1.910308114,62.1718459,0,12,MIXTO,11.9,,59,52,No,Si
January,2024,16,16-Jan-24,TN,187.3776,2.79,0.023,0.518,0,10.65414152,23.69,0.154,3.646,48.2793758,50.77720207,40.27189464,2.523966125,1.640737794,38.84499997,0,5.22783504,3.23124892,96.45684743,0,17.58730159,2.703868915,1.590511126,57.61184747,0,12,MIXTO,11.87,,60,59.5,No,Si
January,2024,17,17-Jan-24,TN,191.87125,2.84,0.021,0.521,0,11.91357435,22.93,0.215,4.866,50.13232993,61.26274745,53.14608938,2.731782598,2.561418484,57.97145277,0,5.4491435,4.181037565,109.0794327,0,16.10526316,2.717360902,1.619619081,51.10797989,0,12,MIXTO,12.05,,53,52.57,Si,Si
January,2024,18,18-Jan-24,TN,185.7097,3.06,0.019,0.623,0,11.04219838,22.2,0.144,3.114,43.1372549,53.22580645,35.60780889,2.45136804,1.590076566,34.38540575,0,5.68271682,2.987416579,96.56703633,0,16.81818182,3.23134878,1.397340013,62.18163058,0,12,MIXTO,11.98,,55,53.74,No,Si
January,2024,19,19-Jan-24,TN,177.948,1.97,0.02,0.474,0,8.597664894,23.44,0.183,2.903,57.48820967,50.79449962,36.35616813,2.015292651,1.573372676,24.95902119,0,3.5055756,3.097525691,68.65140764,0,20.69724771,1.490282949,1.524153016,43.69238646,0,12,MIXTO,12.2,,53,48.97,Si,Si
January,2024,20,20-Jan-24,TN,179.18214,1.16,0.027,0.649,0,9.91311066,17.04,0.179,3.414,81.26935937,51.17902051,33.89139025,1.689194057,1.774446808,33.84335979,0,2.078512824,3.467137102,99.85828124,0,18.07526882,0.389318767,1.692690293,66.01492144,0,12,SULFURO,12,,59,59,No,Si
January,2024,21,21-Jan-24,TN,193.1464,1.19,0.018,0.619,0,11.50471111,17.61,0.194,5.622,88.14577377,60.56676273,49.10926216,2.025979627,2.231913956,64.67948587,0,2.29844216,3.685047467,131.7052691,0,16.78846154,0.272462533,1.453133511,67.0257832,0,12,SULFURO,12,,53,53.78,No,Si
January,2024,22,22-Jan-24,TN,177.1456,0.96,0.017,0.432,0,9.5531249,15.17,0.201,5.741,85.2176265,62.07488181,60.46182951,1.449209047,1.920178105,54.84449005,0,1.70059776,3.093325431,90.70927972,0,18.54320988,0.251388713,1.173147326,35.86478967,0,12,SULFURO,12,,53,59.368,No,Si
January,2024,23,23-Jan-24,TN,155.39904,1.04,0.021,0.596,0,4.353701075,22.55,0.206,7.913,60.7468108,37.2557027,50.90192628,0.981759593,0.896862422,34.45083661,0,1.616150016,2.407315811,67.68081117,0,35.69354839,0.634390423,1.510453389,33.22997456,0,12,SULFURO,12,,57,65,No,Si
January,2024,25,25-Jan-24,TN,195.65505,1.05,0.017,0.354,0,7.691026385,17.18,0.123,2.802,64.31719561,41.82595703,37.02586958,1.321318333,0.945996245,21.55025593,0,2.054378025,2.261744411,58.20324054,0,25.43939394,0.733059692,1.315748165,36.6529846,0,12,SULFURO,12,,53,44.45,No,Si
January,2024,26,26-Jan-24,TN,191.0784,2.094,0.018,0.515,0,8.750500182,20.93,0.119,2.891,45.77346962,41.65350184,36.06210467,1.831479688,1.041309522,25.29769603,0,4.001181696,2.49993272,70.15035938,0,21.83628319,2.169702008,1.458623199,44.85266336,0,12,SULFURO/MIXTO,11.5,,58,85,FALSE,Si
January,2024,27,27-Jan-24,TN,194.1615,2.25,0.018,0.366,0,9.548636618,23.15,0.114,3.11,50.5995582,45.72113351,47.05387547,2.210509377,1.088544574,29.69625988,0,4.36863375,2.380834618,63.11118815,0,20.33395005,2.158124373,1.292290044,33.41492827,0,12,MIXTO,11.5,,51,52.18,Si,Si
January,2024,28,28-Jan-24,TN,195.5902562,2.54,0.018,0.423,0,11.94351953,23.79,0.114,2.884,57.19338933,51.43618306,49.67711089,2.841363296,1.361561226,34.44511033,0,4.967992506,2.647088383,69.33799029,0,16.37626628,2.12662921,1.285527156,34.89287996,0,12,MIXTO,11.7,,54,53.55,Si,Si
January,2024,29,29-Jan-24,TN,183.592763,2.27,0.019,0.463,0,12.67544556,19.26,0.264,3.042,58.57848048,70.99197541,51.67185463,2.441290814,3.346317627,38.55870538,0,4.16755572,4.713656166,74.62225936,0,14.48412698,1.726264906,1.36733854,36.06355398,0,12,MIXTO,11,,52,52.2,Si,Si
January,2024,30,30-Jan-24,TN,162.69885,1.86,0.019,0.396,0,7.233739163,27.65,0.113,3.522,66.09377428,39.65839963,47.24361919,2.000128878,0.817412525,25.47722933,0,3.02619861,2.061133412,53.92734461,0,22.49166667,1.026069732,1.243720887,28.45011528,0,7.25,MIXTO,11.6,,54,53.8,Si,Si
January,2024,31,31-Jan-24,TN,182.2863,2.29,0.02,0.451,0,10.69991893,24.42,0.202,3.392,62.59456628,58.32653317,48.67912167,2.612920202,2.161383623,36.294125,0,4.17435627,3.705661053,74.55788798,0,17.03623188,1.561436068,1.54427743,38.26376298,0,12,MIXTO,11.8,,58,54.42,Si,Si
January,2024,01,1-Jan-24,DIA,358.41009,1.158139805,0.023465121,0.598721188,0,20.8042122,14.99891838,0.402880177,4.870238441,75.17440525,73.29293192,55.89616982,3.120406807,8.381604692,101.321474,0,4.150889916,11.43576123,181.2672931,0,17.22776554,1.030483109,3.054156537,79.94581911,0,24,SULFURO,12,,55,,No,Si
January,2024,02,2-Jan-24,DIA,364.4825,1.215620421,0.03001128,0.662672869,0,18.40990883,19.93521013,0.302916135,7.295110648,82.83193128,61.68300608,59.14026414,3.670054011,5.576658433,134.3023219,0,4.4307237,9.0408344,227.0911771,0,22.11091791,0.760669689,3.464175968,92.7888551,0,24,SULFURO,12,,55,,No,Si
January,2024,03,3-Jan-24,DIA,361.4946,1.040516954,0.028487076,0.546417593,0,16.34914487,20.57994808,0.412753777,7.689255672,89.45164709,67.30972895,57.70485434,3.364645525,6.748171302,125.7127549,0,3.7614126,10.02555115,217.8547305,0,22.11091791,0.396767075,3.277379844,92.14197559,0,24,SULFURO,12,,55.5,,No,Si
January,2024,04,4-Jan-24,DIA,369.5378,1.100282591,0.032521194,0.606722205,0,15.70878494,18.11097746,0.355726838,5.720263046,69.97153054,57.85061199,53.48474489,2.845014499,5.588036395,89.85838199,0,4.06596008,9.659424857,168.0074985,0,23.52427647,1.220945581,4.071388463,78.14911654,0,24,SULFURO,12,,55.5,,No,Si
January,2024,05,5-Jan-24,DIA,359.8554,1.446741525,0.0189871,0.579665552,0,23.50710627,14.43668653,0.221794864,3.711559042,65.18500848,67.34913677,53.29030874,3.393647245,5.213755449,87.24801284,0,5.2061775,7.741384224,163.7221005,0,15.30836658,1.812530255,2.527628775,76.47408767,0,24,MIXTO,12,,56,,Si,Si
January,2024,06,6-Jan-24,DIA,183.2456,1.74,0.018,0.541,0,14.05852487,15.7,0.147,4.825,69.22398589,57.57698541,61.68825443,2.207188404,2.066603156,67.83238249,0,3.18847344,3.589286832,109.9599642,0,13.03448276,0.981285036,1.522683676,42.12758171,0,12.5,MIXTO,12,,55,,Si,Si
January,2024,07,7-Jan-24,DIA,361.83766,2.654331195,0.018991893,0.588550667,0,28.65167654,17.90995117,0.115967092,3.983334825,53.42881771,48.62434417,49.86695305,5.131501277,3.322651622,114.129221,0,9.604369884,6.833308868,228.8674442,0,12.62884772,4.472868607,3.510657246,114.7382233,0,24,MIXTO,12,,53.5,,Si,Si
January,2024,08,8-Jan-24,DIA,372.32679,2.57466396,0.018002489,0.543677977,0,25.76820023,24.76645018,0.286607756,5.307910819,66.57374827,71.4849722,57.81465023,6.381868474,7.385366052,136.7753088,0,9.586163676,10.33135472,236.5755189,0,14.44908013,3.204295202,2.945988672,99.80021015,0,24,MIXTO,12,,52.5,,Si,Si
January,2024,09,9-Jan-24,DIA,374.39485,1.735673355,0.019530607,0.518297993,0,23.27222361,18.94211719,0.184279477,5.352951498,67.8372974,58.93566943,59.57597395,4.408251868,4.288593193,124.5750842,0,6.498271655,7.276736201,209.1028916,0,16.08762687,2.090019787,2.988143008,84.52780738,0,24,MIXTO,12,,54.5,,Si,Si
January,2024,10,10-Jan-24,DIA,379.76665,1.700154017,0.017492299,0.498200222,0,17.69015061,21.76396637,0.19921189,5.091468785,59.62995577,59.97907941,51.8149887,3.850078431,3.524088343,90.06884965,0,6.456617955,5.875529231,173.8277898,0,21.4676889,2.606539524,2.351440888,83.75894015,0,24,MIXTO,12,,51,,Si,Si
January,2024,11,11-Jan-24,DIA,373.3075,1.81075482,0.019037741,0.470830097,0,20.84828652,20.4070201,0.171804507,4.433434955,62.93954426,55.89380885,51.74362457,4.25451402,3.581829579,92.42952219,0,6.75968355,6.408276073,178.629779,0,17.90590798,2.50516953,2.826446494,86.20025676,0,24,MIXTO,12,,52.5,,Si,Si
January,2024,12,12-Jan-24,DIA,370.435012,1.564163463,0.018032027,0.552829105,0,16.19118175,20.03867012,0.164684235,5.185100704,55.99551958,50.05052889,47.67266193,3.244497498,2.66643238,83.95290786,0,5.794209112,5.327480927,176.1028322,0,22.87881254,2.549711614,2.661048546,92.14992438,0,24,MIXTO,11.7,,52.5,,Si,Si
January,2024,13,13-Jan-24,DIA,378.503814,2.451296748,0.016982238,0.602125199,0,24.62047043,23.04817835,0.120405669,4.389530251,61.15990523,56.36189945,54.95844687,5.674569937,2.964444209,108.0722998,0,9.278251683,5.259659873,196.643657,0,15.37354109,3.603681746,2.295215664,88.57135727,0,24,MIXTO,11.7,,52.5,,Si,Si
January,2024,14,14-Jan-24,DIA,388.1054,2.774939313,0.024491234,0.618417061,0,20.93804408,24.1174613,0.353626935,4.674394746,46.88830409,70.39490574,45.10703051,5.049724678,7.404256357,97.87268326,0,10.76968932,10.51817071,216.9787773,0,18.53589564,5.719964642,3.113914354,119.106094,0,24,MIXTO,11.7,,51.5,,No,Si
January,2024,15,15-Jan-24,DIA,356.71412,2.600791989,0.028039599,0.605336595,0,23.28085967,21.38910836,0.26781982,4.684159742,53.67422402,66.16493431,49.08032173,4.979568303,6.23507564,109.0512656,0,9.277392256,9.423534845,222.1893863,0,15.32220567,4.297823953,3.188459205,113.1381206,0,22.33333333,MIXTO,11.7,,58,,Si,Si
January,2024,16,16-Jan-24,DIA,364.5924,2.775418116,0.024944251,0.55105227,0,22.45760775,23.36939086,0.161358243,3.772141303,51.86505636,52.75973091,44.09532945,5.248206133,3.623720121,84.71326977,0,10.11896352,6.868344585,192.1139287,0,16.23469445,4.870757387,3.244624464,107.4006589,0,24,MIXTO,11.83,,56.5,,Si,Si
January,2024,17,17-Jan-24,DIA,385.66408,2.890249126,0.019492526,0.566726705,0,24.87693379,22.54438632,0.170706537,4.240159419,50.31422624,58.07066105,48.77475141,5.608352059,4.246655213,105.4821651,0,11.1466527,7.312910058,216.2638703,0,15.50287842,5.538300643,3.066254845,110.7817052,0,23.68333333,MIXTO,11.93,,55,,Si,Si
January,2024,18,18-Jan-24,DIA,372.6193,2.954661881,0.094743123,0.572337381,0,22.50727178,21.61929063,0.127699386,3.095661809,44.19683398,49.12677662,38.68597473,4.865912498,2.874164788,69.67490168,0,11.00964042,5.85050554,180.1037771,0,16.5555072,6.143727922,2.976340752,110.4288754,0,24,MIXTO,11.94,,57,,No,Si
January,2024,19,19-Jan-24,DIA,356.004,2.520166852,0.018499545,0.537519264,0,24.2150193,21.84053652,0.197833734,2.97071922,58.94730437,62.91588713,45.47521034,5.288690136,4.790547684,71.93602325,0,8.9718948,7.614209865,158.1873349,0,14.70178469,3.683204664,2.823662181,86.2513116,0,24,MIXTO,12.16,,54.5,,Si,Si
January,2024,20,20-Jan-24,DIA,359.910906,1.124849596,0.025493554,0.687163295,0,18.6729233,16.55680801,0.145692591,3.449653001,76.36589788,44.35931787,34.63624669,3.09164006,2.720506573,64.4151059,0,4.048456373,6.1328864,185.9759993,0,19.27448104,0.956816314,3.412379827,121.5608934,0,24,SULFURO,12.1,,60,,No,Si
January,2024,21,21-Jan-24,DIA,380.3944,1.21461235,0.019476741,0.682499862,0,21.94298593,19.00855752,0.297226865,5.765661351,90.2761602,68.17611586,51.52897346,4.171045101,6.522044905,126.5158259,0,4.62031736,9.566465943,245.5236683,0,17.33558055,0.449272259,3.044421038,119.0078424,0,24,SULFURO,12,,55.5,,Si,Si
January,2024,22,22-Jan-24,DIA,351.3581,1.123622598,0.018487478,0.494969909,0,14.66296611,18.34819406,0.270000266,5.981106986,68.14668288,59.49743806,55.90352478,2.690389478,3.959004748,87.70076904,0,3.94793901,6.654076003,156.8787825,0,23.96228003,1.257549532,2.695071255,69.17801345,0,24,SULFURO,12,,57,,No,Si
January,2024,23,23-Jan-24,DIA,294.71304,1.25744691,0.019581868,0.551565197,0,15.05872562,13.73502404,0.151261843,4.414734136,55.8121347,48.58265043,50.41636239,2.068319584,2.277810588,66.48027005,0,3.705860016,4.688526805,131.8624885,0,19.57091506,1.637540432,2.410716217,65.38221843,0,22.75,SULFURO,11.96,,57,,No,Si
January,2024,24,24-Jan-24,DIA,357.383,1.144386818,0.020506813,0.82141407,0,16.34433772,15.95219215,0.284623275,6.051787959,63.75011362,64.53103962,47.3366944,2.607280159,4.651978927,98.91246621,0,4.08984394,7.208901258,208.9551615,0,21.86585998,1.482563781,2.556922331,110.0426953,0,23.56666667,SULFURO,11.96,,57,,No,Si
January,2024,25,25-Jan-24,DIA,351.61869,1.05887118,0.018774236,0.36287118,0,14.90259566,16.07183777,0.175746586,2.771997354,64.32982627,49.6640198,38.99802431,2.395120998,2.619080317,41.30995574,0,3.723188973,5.273597119,105.9283296,0,23.59445952,1.328067975,2.654516802,64.6183739,0,21.76666667,SULFURO,11.9,,54.5,,No,Si
January,2024,26,26-Jan-24,DIA,387.1919,1.722227478,0.021039012,0.439531191,0,16.47215789,22.39256321,0.171033499,3.300705206,55.3143136,45.73648444,39.17560234,3.688538366,2.817290794,54.36973729,0,6.668325296,6.159832415,138.7846875,0,23.50583953,2.97978693,3.342541621,84.41495024,0,24,SULFURO/MIXTO,11.7,,56.5,,FALSE,Si
January,2024,27,27-Jan-24,DIA,390.3538,2.365598283,0.019507804,0.423799141,0,23.06862413,21.56759239,0.108139231,2.792932402,53.87954907,44.43863261,48.20812861,4.975346823,2.494623276,64.4291078,0,9.23420279,5.613636444,133.6478093,0,16.92141663,4.258855967,3.119013169,69.21870152,0,24,MIXTO,11.7,,51.5,,Si,Si
January,2024,28,28-Jan-24,DIA,390.5668178,2.410204268,0.017001571,0.419006285,0,23.50219245,22.10800112,0.111049125,2.685307735,55.19613418,48.666991,46.3522368,5.19586497,2.609897902,63.11061916,0,9.413458111,5.362768168,136.15442,0,16.61831417,4.217593141,2.752870266,73.04380081,0,24,MIXTO,11.8,,54,,Si,Si
January,2024,29,29-Jan-24,DIA,352.096763,2.26042854,0.017564281,0.469700022,0,19.14408252,20.36828655,0.251160095,2.939956543,48.99324885,65.77771319,42.209565,3.899321586,4.808229581,56.28277067,,7.95889572,7.309815662,133.3412715,0,18.39193717,4.059574134,2.501586081,77.05850083,0,22.5,MIXTO,11.45,,51,,No,Si
January,2024,30,30-Jan-24,DIA,351.3461,2.160679188,0.018463073,0.404053907,0,18.82884004,22.92669131,0.106226024,2.936974804,56.86427727,46.44785704,43.68193494,4.316830035,2.000112815,55.2998288,0,7.59146206,4.306146597,126.5965642,0,18.65999707,3.274632025,2.306033781,71.29673537,0,19.25,MIXTO,11.75,,54,,Si,Si
January,2024,31,31-Jan-24,DIA,350.5427,2.246801052,0.018560035,0.563797254,0,20.00233933,22.2713922,0.156888538,2.910656045,56.56172039,55.67885613,44.94146919,4.454799441,3.138137765,58.21992988,0,7.87599707,5.636139072,129.5461206,0,17.52508516,3.421197629,2.498001307,71.32619074,0,22.11666667,MIXTO,11.65,,55.5,,Si,Si
February,2024,01,1-Feb-24,TD,180.0532233,2.31,0.016,0.426,0,10.19703624,20.3,0.102,2.514,49.76879439,55.04972265,37.36443091,2.069998357,1.040097697,25.63534911,0,4.159229457,1.889378632,68.60896443,0,17.65740741,2.0892311,0.849280935,42.97361532,0,6.990833333,MIXTO,11.58,,54,,No,Si
February,2024,02,2-Feb-24,TD,104.4848,2.44,0.016,0.419,0,5.754473643,26.46,0.104,2.425,59.7244973,46.40785364,41.28653463,1.522633726,0.598465259,13.95459858,0,2.54942912,1.289577543,33.79939418,0,18.15714286,1.026795394,0.691112285,19.8447956,0,10.99016667,MIXTO,11.8,,54,,Si,Si
February,2024,03,3-Feb-24,TD,170.5434,2.77,0.015,0.496,0,10.39411252,22.8,0.128,2.202,50.16578064,58.06406588,35.64730759,2.369857654,1.330446402,22.88783576,0,4.72405218,2.291342127,64.20635193,0,16.40769231,2.354194526,0.960895725,41.31851617,0,12,MIXTO,11.8,,61,,Si,Si
February,2024,04,4-Feb-24,TD,175.35262,2.52,0.021,0.39,0,11.11223345,23.36,0.131,2.667,58.74371322,49.61721331,47.3056152,2.595817733,1.455702582,29.6363266,0,4.418886024,2.933866061,62.6486443,0,15.78014184,1.823068291,1.478163479,33.0123177,0,12,MIXTO,11.8,,59,,Si,Si
February,2024,05,5-Feb-24,TD,171.0884,3.19,0.021,0.447,0,13.41333056,26.23,0.131,2.536,64.46495298,55.32189951,54.51514407,3.518316606,1.757146303,34.0162063,0,5.45771996,3.176221928,62.3977188,0,12.75510204,1.939403354,1.419075625,28.3815125,0,11.08333333,MIXTO,11.8,,55,,Si,Si
February,2024,06,6-Feb-24,TD,173.5595,3.05,0.015,0.41,0,13.45599277,24.11,0.092,2.261,61.28648672,52.48501257,52.63513007,3.244239857,1.237951335,30.42399966,0,5.29356475,2.358675886,57.80169939,0,12.89830508,2.049324893,1.120724551,27.37769974,0,12,MIXTO,11.8,,55,,Si,Si
February,2024,07,7-Feb-24,TD,152.934125,3.02,0.016,0.432,0,17.01380259,17.32,0.109,2.406,63.80253458,66.09193456,65.73329019,2.946790609,1.854504483,40.93520904,0,4.618610575,2.80594674,62.27469966,0,8.988826816,1.671819966,0.951442257,21.33949062,0,12,MIXTO,11.85,,56,,Si,Si
February,2024,08,8-Feb-24,TD,194.02488,2.22,0.016,0.412,0,11.84319725,21.91,0.097,2.135,60.24221647,51.24226166,43.81158198,2.594844518,1.148790134,25.28522614,0,4.307352336,2.24188023,57.71356566,0,16.3828125,1.712507818,1.093090096,32.42833953,0,12,MIXTO,11.85,,51,,Si,Si
February,2024,09,9-Feb-24,TD,182.7985,2.81,0.016,0.546,0,16.3561013,22.45,0.084,2.043,71.48537329,62.2771973,19.47714381,3.671944741,1.373912509,33.41551495,0,5.13663785,2.206124503,171.5627059,0,11.1761658,1.464693109,0.832211994,138.1471909,0,12,MIXTO,11.85,,55,,Si,Si
February,2024,10,10-Feb-24,TD,184.7166,2.78,0.017,0.428,0,15.77493865,21.95,0.089,2.265,67.42973941,58.07239456,46.6366212,3.462599033,1.403969539,35.73023603,0,5.13512148,2.417619508,76.61411808,0,11.70949721,1.672522447,1.013649968,40.88388205,0,12,MIXTO,11.77,,53,,Si,Si
February,2024,11,11-Feb-24,TD,182.398858,2.45,0.02,0.822,0,16.03626323,17.7,0.104,2.6,63.51674641,52.6936201,44.30919051,2.838418592,1.667771376,41.69428441,0,4.468772021,3.165034729,94.09850176,0,11.37414966,1.630353429,1.497263353,52.40421735,0,11,MIXTO,11.77,,58,,Si,Si
February,2024,12,12-Feb-24,TD,166.3805,3.1,0.018,0.413,0,12.3273173,23.22,0.107,2.581,55.49663762,48.75336069,49.94333103,2.862403078,1.319022951,31.81680596,0,5.1577955,2.705501596,63.70581478,0,13.49689441,2.295392422,1.386478644,31.88900882,0,12,MIXTO,11.77,,58,,Si,Si
February,2024,13,13-Feb-24,TD,184.586961,3.05,0.022,0.479,0,17.25626488,21.28,0.173,6.699,65.22552192,71.82069118,76.51869386,3.672133166,2.985333824,115.5997184,0,5.629902311,4.156648697,151.073826,0,10.69680851,1.957769145,1.171314873,35.47410758,0,12,MIXTO,11.77,,58,,Si,Si
February,2024,14,14-Feb-24,TD,176.0242,2.74,0.019,0.585,0,17.42320984,18.67,0.16,2.023,67.44496648,74.55136056,50.25302171,3.252913277,2.787713575,35.24715351,0,4.82306308,3.739319516,70.13937134,0,10.10285714,1.570149803,0.951605941,34.89221783,0,12,MIXTO,11.77,,58,,Si,Si
February,2024,15,15-Feb-24,TD,164.076,3.16,0.026,0.511,0,16.37533333,21.47,0.087,1.989,67.80942335,44.56135039,43.79536629,3.515784067,1.424654,32.570538,0,5.1848016,3.197062,74.36982667,0,10.01970443,1.669017533,1.772408,41.79928867,0,11.08333333,MIXTO,11.85,,58,,Si,Si
February,2024,16,16-Feb-24,TD,181.3925,2.79,0.018,0.507,0,12.5620171,25.1,0.127,3.016,62.30308794,57.44570697,48.42566486,3.153066293,1.595376172,37.88704359,0,5.06085075,2.777189553,78.237529,0,14.43975904,1.907784457,1.18181338,40.35048541,0,12,MIXTO,11.85,,58.75,,Si,Si
February,2024,17,17-Feb-24,TD,169.201,3.13,0.016,0.412,0,14.29429936,23.07,0.108,2.677,62.26775451,66.59071108,58.39490132,3.297694862,1.543784331,38.26583938,0,5.2959913,2.318317834,65.52941869,0,11.83695652,1.998296438,0.774533503,27.26357931,0,12,MIXTO,11.85,,69.4,,Si,Si
February,2024,18,18-Feb-24,TD,173.7925,1.49,0.02,0.425,0,9.865033213,17.11,0.092,1.899,65.18253737,33.48044909,29.66161965,1.687907183,0.907583056,18.73369807,0,2.58950825,2.71078519,63.15804157,0,17.61702128,0.901601067,1.803202135,44.4243435,0,12,MIXTO,11.9,,71,,Si,Si
February,2024,19,19-Feb-24,TD,174.0375,2.03,0.022,0.486,0,12.45259731,18.25,0.069,2.102,64.32561379,34.71523445,35.68159658,2.272599009,0.859229214,26.17535954,0,3.53296125,2.475078241,73.35815113,0,13.976,1.260362241,1.615849027,47.18279159,0,12,MIXTO,11.92,,70,,Si,Si
February,2024,20,20-Feb-24,TD,173.355,1.48,0.019,0.812,0,9.138978583,18.73,0.134,2.036,66.71712899,51.58185974,28.80894266,1.711730689,1.22462313,18.6069604,0,2.565654,2.37413528,64.58744639,0,18.96875,0.853923311,1.14951215,45.980486,0,12,MIXTO,11.84,,70,,Si,Si
February,2024,21,21-Feb-24,TD,172.74039,1.19,0.015,0.462,0,10.01918405,14.67,0.081,2.801,71.50256329,45.39193842,44.28256054,1.4698143,0.811553908,28.06373451,0,2.055610641,1.787881143,63.37423621,0,17.24096386,0.585796341,0.976327236,35.31050169,0,12,SULFURO,11.6,,71,,No,Si
February,2024,22,22-Feb-24,TD,176.0973,1.46,0.029,0.875,0,11.97152697,18.46,0.117,6.656,85.95590002,43.68826789,67.9494568,2.209943879,1.400668656,79.68248354,0,2.57102058,3.206052159,117.2672856,0,14.70967742,0.361076701,1.805383503,37.58480202,0,11.21666667,SULFURO,11.55,,60,,No,Si
February,2024,23,23-Feb-24,TD,176.1504,1.15,0.02,0.563,0,10.54296274,15.13,0.074,4.335,78.74448116,40.2272172,50.45490033,1.595150263,0.780179243,45.70374349,0,2.0257296,1.939431304,90.58335899,0,16.70786517,0.430579337,1.159252061,44.8796155,0,12,SULFURO,11.55,,60,,No,Si
February,2024,24,24-Feb-24,TD,168.66945,1.16,0.014,0.602,0,10.05676565,15.67,0.063,3.516,80.54394708,49.96551724,42.8769689,1.575895178,0.633576236,35.35958803,0,1.95656562,1.268026973,82.46755528,0,16.77173913,0.380670442,0.634450737,47.10796725,0,12,SULFURO,12,,60,,No,Si
February,2024,25,25-Feb-24,TD,185.1444,0.95,0.014,0.48,0,6.415398809,18.78,0.045,4.133,68.49913088,18.74877938,35.1252367,1.204811896,0.288692946,26.51484328,0,1.7588718,1.539795955,75.4865896,0,28.859375,0.554059904,1.251103008,48.97174633,0,12,SULFURO,12,,57.77,,No,Si
February,2024,26,26-Feb-24,TD,180.1131,1.07,0.015,0.63,0,9.37708499,15.09,0.059,3.067,73.42230479,26.47281627,39.96835148,1.415002125,0.553248014,28.75951966,0,1.92721017,2.089872149,71.95573146,0,19.20779221,0.512208045,1.536624135,43.1962118,0,12,SULFURO,12,,60,,No,Si
February,2024,27,27-Feb-24,TD,179.8706,1.07,0.014,0.647,0,10.65182557,15.05,0.071,3.778,83.29454975,35.84212942,37.87969246,1.603099749,0.756279616,40.24259701,0,1.92461542,2.110029811,106.237919,0,16.88636364,0.321515671,1.353750195,65.99532203,0,12,SULFURO,12,,58,,No,Si
February,2024,28,28-Feb-24,TD,183.0205,1.1,0.02,0.901,0,6.110997253,23.97,0.137,7.111,72.75916391,34.46156785,34.76129835,1.464806041,0.837206624,43.45530146,0,2.0132255,2.429392148,125.0105822,0,29.94936709,0.548419459,1.592185525,81.55528077,0,12,SULFURO,12,,62,,No,Si
February,2024,29,29-Feb-24,TD,37.6808,1.08,0.028,1.087,0,1.936762993,17.69,0.119,2.161,84.18998667,36.95524654,14.43635208,0.342613373,0.230474796,4.185344827,0,0.40695264,0.623659203,28.99170651,0,19.45555556,0.064339267,0.393184407,24.80636168,0,4.75,SULFURO,12,,67.5,,No,Si
February,2024,01,1-Feb-24,TN,181.9024,2.34,0.017,0.467,0,9.794169503,25.36,0.113,2.782,58.35291803,44.56184714,45.06360606,2.483801386,1.106741154,27.24737956,0,4.25651616,2.483606998,60.46426804,0,18.57251908,1.772714774,1.376865844,33.21688849,0,12,MIXTO,11.7,,58,,Si,Si
February,2024,02,2-Feb-24,TN,185.3218103,2.61,0.018,0.389,0,10.43060304,27.09,0.098,2.525,58.41863186,42.21645226,43.32440951,2.825650365,1.022199098,26.33727269,0,4.836899248,2.421328756,60.79084051,0,17.76712329,2.011248883,1.399129658,34.45356782,0,12,MIXTO,11.65,,58,,Si,Si
February,2024,03,3-Feb-24,TN,177.891945,2.54,0.018,0.413,0,12.05124627,23.87,0.134,2.588,63.66406723,51.9678735,43.22671233,2.876632486,1.614867001,31.18862536,0,4.518455403,3.107433289,72.15127794,0,14.76129032,1.641822917,1.492566289,40.96265259,0,11.5,MIXTO,11.9,,56,,Si,Si
February,2024,04,4-Feb-24,TN,127.64856,2.46,0.025,0.411,0,7.302046658,24.38,0.261,2.941,56.69271789,61.29465153,49.23377652,1.780238975,1.905834178,21.47531922,0,3.140154576,3.109299311,43.61907768,0,17.48120301,1.359915601,1.203465133,22.14375845,0,12,MIXTO,11.9,,59,,Si,Si
February,2024,05,5-Feb-24,TN,179.7792,3.13,0.025,0.415,0,12.31920723,27.87,0.261,2.545,61.01490627,65.75399352,48.85486038,3.433363055,3.215313087,31.3523824,0,5.62708896,4.889913014,64.17454098,0,14.59340659,2.193725905,1.674599928,32.82215858,0,12,MIXTO,11.9,,55,,Si,Si
February,2024,06,6-Feb-24,TN,177.2316,2.65,0.018,0.418,0,10.77140328,24.44,0.106,2.675,56.05139883,46.1609735,42.83528899,2.632530961,1.141768747,28.81350376,0,4.6966374,2.473450321,67.26580921,0,16.45390071,2.064106439,1.331681574,38.45230544,0,12,MIXTO,11.9,,55,,Si,Si
February,2024,07,7-Feb-24,TN,178.7968,2.94,0.02,0.324,0,18.07666935,16.81,0.167,2.31,57.80681683,67.6060724,62.03552117,3.038688117,3.018803781,41.75710619,0,5.25662592,4.465284957,67.31160696,0,9.891025641,2.217937803,1.446481176,25.55450077,0,12,MIXTO,11.75,,54,,Si,Si
February,2024,08,8-Feb-24,TN,189.18495,2.83,0.017,0.427,0,14.60033524,22.56,0.104,2.289,61.52178153,52.08839242,56.73135129,3.293835631,1.518434865,33.42016737,0,5.353934085,2.915111783,58.90952113,0,12.95757576,2.060098454,1.396676918,25.48935375,0,12,MIXTO,11.75,,53,,Si,Si
February,2024,09,9-Feb-24,TN,191.87125,2.77,0.015,0.473,0,15.27502211,23.58,0.099,2.803,67.76976419,58.80023758,50.4631843,3.601850215,1.512227189,42.81588699,0,5.314833625,2.571804557,84.84578922,0,12.56111111,1.71298341,1.059577367,42.02990224,0,12,MIXTO,12,,51,,Si,Si
February,2024,10,10-Feb-24,TN,185.3145,2.81,0.015,0.389,0,16.84677273,20.61,0.097,2.256,66.67745066,65.98639456,54.6776539,3.472119859,1.634136955,38.00631927,0,5.20733745,2.476475591,69.50978427,0,11,1.735217591,0.842338636,31.503465,0,12,MIXTO,12.02,,56,,Si,Si
February,2024,11,11-Feb-24,TN,186.3936,3.08,0.017,0.654,0,21.63600447,17.32,0.13,2.586,65.27445243,68.09142345,58.28999993,3.747355974,2.812680581,55.95070756,0,5.74092288,4.130741345,95.98680327,0,8.614973262,1.993566906,1.318060764,40.03609571,0,12,MIXTO,12.02,,52,,Si,Si
February,2024,12,12-Feb-24,TN,174.3281,3.18,0.02,0.472,0,15.96569233,21.53,0.129,2.817,62.00650725,56.53203837,52.39876329,3.437413558,2.05957431,44.97535528,0,5.54363358,3.643198387,85.83285646,0,10.91891892,2.106220022,1.583624077,40.85750118,0,12,MIXTO,12.02,,52,,Si,Si
February,2024,13,13-Feb-24,TN,185.288,2.79,0.021,0.339,0,18.96817582,18.31,0.115,2.014,67.18346735,59.30425662,54.33999884,3.473072993,2.18134022,38.20190611,0,5.1695352,3.678218637,70.30163218,0,9.768361582,1.696462207,1.496878418,32.09972607,0,12,MIXTO,11.9,,55,,Si,Si
February,2024,14,14-Feb-24,TN,176.813,2.47,0.017,0.555,0,12.86874277,21.07,0.101,5.233,62.08540371,49.7738473,60.25007925,2.711444102,1.29974302,67.34213092,0,4.3672811,2.611297078,111.7710246,0,13.73972603,1.655836998,1.311554058,44.42889371,0,12,MIXTO,11.9,,54,,Si,Si
February,2024,15,15-Feb-24,TN,189.145,2.17,0.021,0.486,0,8.012193646,21.16,0.11,2.664,41.30593919,35.09171699,30.54095219,1.695380175,0.881341301,21.34448387,0,4.1044465,2.511536558,69.88807598,0,23.60714286,2.409066325,1.630195257,48.5435921,0,10.91666667,MIXTO,11.98,,54,,No,Si
February,2024,16,16-Feb-24,TN,177.39,2.43,0.02,0.444,0,9.418938053,23.83,0.097,3.013,52.07035944,37.66990291,42.13789567,2.244532938,0.913636991,28.37926035,0,4.310577,2.425376549,67.34854673,0,18.83333333,2.066044062,1.511739558,38.96928637,0,12,MIXTO,11.9,,58.4,,Si,Si
February,2024,17,17-Feb-24,TN,170.2305,3.05,0.019,0.518,0,12.54656096,23.41,0.084,2.666,56.57035457,45.51779502,47.97883071,2.937149922,1.053911121,33.44913153,0,5.19203025,2.315382633,69.71643751,0,13.56790123,2.254880328,1.261471512,36.26730598,0,12,MIXTO,11.75,,71,,Si,Si
February,2024,18,18-Feb-24,TN,171.3046,1.87,0.018,0.435,0,10.44540244,18.81,0.094,1.765,61.33428981,40.41272571,30.35149264,1.964780199,0.981867829,18.4361353,0,3.20339602,2.429600607,60.74210426,0,16.4,1.238615821,1.447732778,42.30596896,0,12,MIXTO,12,,68,,Si,Si
February,2024,19,19-Feb-24,TN,171.8772,1.98,0.019,0.474,0,9.265388131,21.11,0.098,2.085,57.4735985,38.28811068,35.37826167,1.955923434,0.908008037,19.31833425,0,3.40316856,2.371514344,54.60509743,0,18.55045872,1.447245126,1.463506307,35.28676318,0,12,MIXTO,12.01,,69,,Si,Si
February,2024,20,20-Feb-24,TN,172.300336,1.64,0.015,0.54,0,8.622927743,22.33,0.101,2.572,68.14178369,51.55474384,36.27832343,1.925499765,0.870915702,22.17817015,0,2.82572551,1.689302743,61.13339332,0,19.98165138,0.900225745,0.818387041,38.95522317,0,12,MIXTO,11.62,,68,,Si,Si
February,2024,21,21-Feb-24,TN,173.1625,1.16,0.016,0.516,0,6.473364486,20.73,0.087,6.148,66.80631647,36.02484472,53.68260205,1.341928458,0.56318271,39.79824486,0,2.008685,1.563317523,74.13620678,0,26.75,0.666756542,1.000134813,34.33796192,0,12,SULFURO,11.55,,60,,No,Si
February,2024,22,22-Feb-24,TN,175.0144,1.36,0.024,0.908,0,12.49291629,15.67,0.093,5.252,82.24701302,41.68704156,63.80692254,1.957639982,1.161841215,65.61279635,0,2.38019584,2.787056052,102.8302161,0,14.00909091,0.422555858,1.625214837,37.21741977,0,12,SULFURO,11.85,,59,,No,Si
February,2024,23,23-Feb-24,TN,174.445766,1.08,0.017,0.472,0,6.156909388,21.58,0.069,5.403,70.52287582,26.50448143,47.5546428,1.328661046,0.424826748,33.26578142,0,1.884014273,1.602848744,69.95275217,0,28.33333333,0.555353227,1.178021996,36.68697074,0,12,SULFURO,11.85,,59,,No,Si
February,2024,24,24-Feb-24,TN,183.92931,1.11,0.017,0.538,0,7.793614831,18.06,0.062,4.038,68.94182318,28.15622162,35.12526096,1.407526838,0.483204119,31.47061669,0,2.041615341,1.716153986,89.59539609,0,23.6,0.634088503,1.232949866,58.12477941,0,12,SULFURO,12.35,,58,,No,Si
February,2024,25,25-Feb-24,TN,187.2423,0.99,0.013,0.396,0,7.312543069,18.46,0.034,3.619,72.82172662,18.71898263,41.7746194,1.349895451,0.248626464,26.46409337,0,1.85369877,1.328205006,63.34969354,0,25.6056338,0.503803319,1.079578542,36.88560017,0,12,SULFURO,12.35,,54.74,,No,Si
February,2024,26,26-Feb-24,TN,182.2888,1.03,0.013,0.364,0,9.468066583,16.18,0.051,3.597,81.5910665,31.7721234,62.54721665,1.531933173,0.482871396,34.0566355,0,1.87757464,1.519795796,54.44948204,0,19.25301205,0.345641467,1.036924401,20.39284654,0,12,SULFURO,12,,55,,No,Si
February,2024,27,27-Feb-24,TN,183.4645,1.05,0.012,0.953,0,7.418600863,22.17,0.082,8.702,85.3780749,40.86683839,44.79076422,1.644703811,0.608325271,64.55666471,0,1.92637725,1.488554766,144.1294111,0,24.73033708,0.281673439,0.880229496,79.57274641,0,12,SULFURO,12,,58,,No,Si
February,2024,28,28-Feb-24,TN,178.128,1.01,0.017,1.165,0,7.831803681,19.71,0.086,8.625,85.80149426,33.0828413,41.41957316,1.543648506,0.673535117,67.54930675,0,1.7990928,2.035904687,163.0854729,0,22.74418605,0.255444294,1.362369571,95.53616613,0,12,SULFURO,12,,67,,No,Si
February,2024,01,1-Feb-24,DIA,361.9556233,2.325076633,0.016502554,0.446604731,0,19.99120574,22.77901494,0.107389163,2.645299605,54.1104728,49.09320616,40.97110428,4.553799743,2.14683885,52.88272867,0,8.415745617,4.372985629,129.0732325,0,18.10574249,3.861945874,2.226146779,76.1905038,0,18.99083333,MIXTO,11.75,,56,,Si,Si
February,2024,02,2-Feb-24,DIA,289.8066103,2.548709417,0.017278934,0.399815985,0,16.18507669,26.86600857,0.100133252,2.489445806,58.86935801,43.67300671,42.59622719,4.348284091,1.620664357,40.29187127,0,7.386328368,3.710906299,94.59023469,0,17.9057916,3.038044277,2.090241942,54.29836342,0,22.99016667,MIXTO,11.73,,56,,Si,Si
February,2024,03,3-Feb-24,DIA,348.435345,2.652574636,0.016531635,0.45362476,0,22.44535879,23.37449888,0.131221489,2.409249129,56.76479129,54.55521254,39.65781832,5.24649014,2.945313403,54.07646112,0,9.242507583,5.398775416,136.3576299,0,15.52371465,3.996017443,2.453462013,82.28116876,0,23.5,MIXTO,11.85,,58.5,,Si,Si
