Repository: VlaVilla28/CMC-Estadistica

File: Data_Mayor_Train_CSV.csv (part 5 of 6)
MES,A–o,Dia,Fecha,Turno,TMS,Cbz Cu %,Cbz Au oz/ton,Cbz Ag oz/ton,Cbz Fe %,TM Finas Cu Conc,Cu % Con,Au oz/t Conc,Ag oz/t Conc,Rec Cu %,Rec Au % ,Rec Ag %,TMF Cu Conc,oz/t Au Finos Conc,oz/t Ag Finos Conc,TMF Fe Finos Conc,TMF Cu Cbz,oz/t Au Cbz,oz/t Ag Cbz,TMF Fe Cbz,Ratio,TMF Cu Rel,oz/t Au Rel,oz/t Ag Rel,TMF Fe Rel,Hrs Operacion,Tipo de Mineral,pH,Jefe de Guardia,% Malla -200,% Malla -201 WSP,Target %R,Uso Denver
February,2024,05,5-Feb-24,DIA,350.8676,3.159256916,0.023049539,0.430603689,0,25.73253779,27.01513437,0.193236261,2.540308664,62.71357234,61.64612203,51.64527268,6.951679661,4.97245939,65.3685887,0,11.08480892,8.066134943,126.5722598,0,13.63517283,4.133129259,3.093675553,61.20367108,0,23.08333333,MIXTO,11.85,,55,,Si,Si
February,2024,06,6-Feb-24,DIA,350.7911,2.847906389,0.016515702,0.414041872,0,24.22739605,24.25671668,0.098224344,2.445062742,58.82534437,49.24788759,47.36442269,5.876770818,2.379720082,59.23750342,0,9.99020215,4.832126207,125.0675086,0,14.47910866,4.113431332,2.452406124,65.83000518,0,24,MIXTO,11.85,,55,,Si,Si
February,2024,07,7-Feb-24,DIA,331.730925,2.976881488,0.018155926,0.373790008,0,35.09047194,17.05727622,0.13887839,2.356546112,60.61099123,67.0217711,63.81254114,5.985478726,4.873308264,82.69231523,0,9.875236495,7.271231696,129.5863066,0,9.453589726,3.889757769,2.397923433,46.89399139,0,24,MIXTO,11.8,,55,,Si,Si
February,2024,08,8-Feb-24,DIA,383.20983,2.521147858,0.016493685,0.419405275,0,26.4435325,22.26888616,0.100864928,2.220028414,60.95130496,51.7205571,50.33771196,5.888680149,2.667224999,58.70539351,0,9.661286421,5.156992013,116.6230868,0,14.49162778,3.772606272,2.489767015,57.91769328,0,24,MIXTO,11.8,,52,,Si,Si
February,2024,09,9-Feb-24,DIA,374.66975,2.789515693,0.015487892,0.508616141,0,31.63112341,22.9956896,0.091243667,2.410012472,69.59589349,60.40566242,29.73045098,7.273794956,2.886139698,76.23140194,0,10.45147148,4.777929059,256.4084951,0,11.84497133,3.177676519,1.891789361,180.1770932,0,24,MIXTO,11.93,,53,,Si,Si
February,2024,10,10-Feb-24,DIA,370.0311,2.795024237,0.015998384,0.408468492,0,32.62171137,21.25798617,0.093131426,2.260352146,67.05096862,62.0769812,50.46166583,6.934718892,3.038106494,73.7365553,0,10.34245893,4.894095098,146.1239024,0,11.34309282,3.407740038,1.855988604,72.38734705,0,24,MIXTO,11.9,,54.5,,Si,Si
February,2024,11,11-Feb-24,DIA,368.792458,2.768412065,0.018483752,0.737090116,0,37.6722677,17.48175772,0.118932367,2.591959495,64.50510647,61.41158818,51.36903768,6.585774566,4.480451957,97.64499196,0,10.2096949,7.295776074,190.085305,0,9.789494514,3.623920335,2.815324117,92.44031307,0,23,MIXTO,11.9,,55,,Si,Si
February,2024,12,12-Feb-24,DIA,340.7086,3.140933067,0.019023327,0.443188137,0,28.29300963,22.26633617,0.119414559,2.714174358,58.86892852,53.21715108,51.35271071,6.299816636,3.378597262,76.79216124,0,10.70142908,6.348699983,149.5386712,0,12.04214767,4.401612444,2.970102721,72.74651,0,24,MIXTO,11.9,,55,,Si,Si
February,2024,13,13-Feb-24,DIA,369.874961,2.919753606,0.021499052,0.408867326,0,36.2244407,19.7248212,0.142629505,4.245797079,66.1627622,65.94462705,69.475463,7.145206159,5.166674044,153.8016245,0,10.79943751,7.834867334,221.3754582,0,10.21064656,3.654231351,2.66819329,67.57383364,0,24,MIXTO,11.84,,56.5,,Si,Si
February,2024,14,14-Feb-24,DIA,352.8372,2.604698195,0.017997764,0.569966466,0,30.29195261,19.68957715,0.134935395,3.386684435,64.89808502,64.36314544,56.39550389,5.964357379,4.087456595,102.5892844,0,9.19034418,6.350616593,181.910396,0,11.64788564,3.225986801,2.263159999,79.32111154,0,24,MIXTO,11.84,,56,,Si,Si
February,2024,15,15-Feb-24,DIA,353.221,2.629868581,0.023322569,0.497612843,0,24.38752698,21.36815367,0.09455634,2.210762162,56.09888105,40.39512111,37.37405084,5.211164242,2.305995301,53.91502187,0,9.2892481,5.708598558,144.2579026,0,14.48367439,4.078083858,3.402603257,90.34288077,0,22,MIXTO,11.92,,56,,Si,Si
February,2024,16,16-Feb-24,DIA,358.7825,2.612008041,0.018988844,0.475851407,0,21.98095516,24.55579929,0.114144865,3.014714487,57.59633831,48.2264543,45.51692434,5.397599231,2.509013163,66.26630394,0,9.37142775,5.202566101,145.5860757,0,16.32242536,3.973828519,2.693552938,79.31977178,0,24,MIXTO,11.88,,58.58,,Si,Si
February,2024,17,17-Feb-24,DIA,339.4315,3.089878679,0.01750455,0.46516075,0,26.84086032,23.22893048,0.096781378,2.671858132,59.44729188,56.06092733,53.02563267,6.234844784,2.597695452,71.71497091,0,10.48802155,4.633700467,135.2458562,0,12.64607378,4.253176766,2.036005015,63.53088529,0,24,MIXTO,11.8,,70.2,,Si,Si
February,2024,18,18-Feb-24,DIA,345.0971,1.678630238,0.019007209,0.429963954,0,20.31043565,17.98428869,0.093028575,1.83008548,63.05450964,36.75698594,29.99983021,3.652687381,1.889450885,37.16983338,0,5.79290427,5.140385798,123.9001458,0,16.99112249,2.140216889,3.250934913,86.73031246,0,24,MIXTO,11.95,,69.5,,Si,Si
February,2024,19,19-Feb-24,DIA,345.9147,2.00515613,0.020509368,0.480037471,0,21.71798544,19.47014126,0.081372062,2.094747412,60.96371549,36.46349926,35.55215604,4.228522443,1.767237251,45.4936938,0,6.93612981,4.846592585,127.9632486,0,15.92756846,2.707607367,3.079355334,82.46955476,0,24,MIXTO,11.97,,69.5,,Si,Si
February,2024,20,20-Feb-24,DIA,345.655336,1.559755904,0.017006102,0.676414963,0,17.76190633,20.47770316,0.117979388,2.296213582,67.46381787,51.57058678,32.4410262,3.637230454,2.095538832,40.78513055,0,5.39137951,4.063438023,125.7208397,0,19.46048637,1.754149057,1.967899191,84.93570916,0,24,MIXTO,11.73,,69,,Si,Si
February,2024,21,21-Feb-24,DIA,345.90289,1.174981695,0.01550061,0.489032948,0,16.49254853,17.0485644,0.083355014,4.114705453,69.1815509,41.02223576,49.3504187,2.811742758,1.374736618,67.86197937,0,4.064295641,3.351198667,137.510443,0,20.97328314,1.252552883,1.976462049,69.64846361,0,24,SULFURO,11.58,,65.5,,No,Si
February,2024,22,22-Feb-24,DIA,351.1117,1.41015421,0.026507711,0.891449111,0,24.46444326,17.03526958,0.104744254,5.939038887,84.17292859,42.75761058,66.01405231,4.167583862,2.562509871,145.2952799,0,4.95121642,5.993108211,220.0975017,0,14.35191867,0.783632558,3.43059834,74.80222179,0,23.21666667,SULFURO,11.7,,59.5,,No,Si
February,2024,23,23-Feb-24,DIA,350.596166,1.115170174,0.018507293,0.517721226,0,16.69987213,17.5079862,0.0721566,4.728750274,74.78268153,34.01780702,49.19112862,2.923811309,1.205005991,78.96952492,0,3.909743873,3.542280048,160.5361112,0,20.99394314,0.985932564,2.337274057,81.56658624,0,24,SULFURO,11.7,,59.5,,No,Si
February,2024,24,24-Feb-24,DIA,352.59876,1.133918044,0.015564917,0.568615096,0,17.85038048,16.71349257,0.062563392,3.743909256,74.61948434,37.42334566,38.84055468,2.983422016,1.116780356,66.83020472,0,3.998180961,2.984180959,172.0629514,0,19.75301089,1.014758945,1.867400604,105.2327467,0,24,SULFURO,12.18,,59,,No,Si
February,2024,25,25-Feb-24,DIA,372.3867,0.970112673,0.013497183,0.437763386,0,13.72794188,18.60954373,0.039140566,3.859204615,70.71716102,18.73498015,38.15928765,2.554707347,0.537319411,52.97893664,0,3.61257057,2.868000961,138.8362831,0,27.12618565,1.057863223,2.33068155,85.8573465,0,24,SULFURO,12.18,,56.26,,No,Si
February,2024,26,26-Feb-24,DIA,362.4019,1.049879929,0.013993996,0.496201527,0,18.84515157,15.63763118,0.054980689,3.333279381,77.45340263,28.70400895,49.69427559,2.946935298,1.03611941,62.81615516,,3.80478481,3.609667946,126.4052135,0,19.23051129,0.857849512,2.573548536,63.58905834,0,24,SULFURO,12,,57.5,,No,Si
February,2024,27,27-Feb-24,DIA,363.3351,1.059901086,0.012990109,0.801513387,0,18.07042644,17.97303219,0.075515921,5.799490239,84.33678893,37.92060064,41.85820157,3.24780356,1.364604886,104.7992617,0,3.85099267,3.598584578,250.3673302,0,20.1066146,0.60318911,2.233979691,145.5680684,0,24,SULFURO,12,,58,,No,Si
February,2024,28,28-Feb-24,DIA,361.1485,1.055609618,0.018520321,1.031211788,0,13.94280093,21.57711755,0.108352816,7.961428176,78.91404417,33.83295212,38.5304159,3.008454547,1.51074174,111.0046082,0,3.8123183,4.465296835,288.0960551,0,25.90214848,0.803863753,2.954555095,177.0914469,0,24,SULFURO,12,,64.5,,No,Si
February,2024,29,29-Feb-24,DIA,37.6808,1.08,0.028,1.087,0,1.936762993,17.69,0.119,2.161,84.18998667,36.95524654,14.43635208,0.342613373,0.230474796,4.185344827,0,0.40695264,0.623659203,28.99170651,0,19.45555556,0.064339267,0.393184407,24.80636168,0,4.75,SULFURO,12,,67.5,,No,Si
March,2024,01,1-Mar-24,TD,171.2354,1.02,0.021,0.802,0,7.946836243,18.28,0.144,5.841,83.1719207,41.20452378,37.09760346,1.452681665,1.144344419,46.4174705,0,1.74660108,2.777230057,125.1225582,0,21.54761905,0.293919415,1.632885638,78.70508773,0,8.75,SULFURO,11.8,,69,,No,Si
March,2024,02,2-Mar-24,TD,172.0512,1.6,0.029,0.981,0,6.375333205,21.61,0.332,4.085,50.04722089,47.7136138,33.01048208,1.377709506,2.116610624,26.04323614,0,2.7528192,4.436072759,78.89383765,0,26.98701299,1.375109694,2.319462135,52.85060151,0,12,MIXTO,12,,69,,Si,Si
March,2024,03,3-Mar-24,TD,171.23194,1.49,0.037,0.897,0,3.800373878,24.84,0.542,2.908,37.00043843,45.05968534,12.96762637,0.944012871,2.059802642,11.05148724,0,2.551355906,4.571276134,85.22367103,0,45.05660377,1.607343035,2.511473492,74.17218379,0,12,MIXTO,12,,67,,No,Si
March,2024,04,4-Mar-24,TD,177.1438,1.32,0.029,0.956,0,4.405125071,25.24,0.389,4.355,47.54969178,43.28134975,19.75942525,1.111853568,1.713593653,19.18431969,0,2.33829816,3.959196427,97.08946208,0,40.21311475,1.226444592,2.245602774,77.90514239,0,12,MIXTO,12,,69,,No,Si
March,2024,05,5-Mar-24,TD,175.3704,1.12,0.035,0.976,0,10.90703396,14.54,0.124,4.542,80.74148947,37.00375536,45.41785669,1.585882738,1.352472211,49.53974826,0,1.96414848,3.654959336,109.0754868,0,16.07865169,0.378265742,2.302487125,59.53573851,0,12,SULFURO,12.4,,63,,No,Si
March,2024,06,6-Mar-24,TD,183.853,1.05,0.025,1.139,0,7.35412,21.45,0.044,8.244,81.71428571,15.49295775,35.21271143,1.57745874,0.32358128,60.62736528,0,1.9304565,2.08857008,172.1746574,0,25,0.35299776,1.7649888,111.5472922,0,12,SULFURO,11.8,,58,,No,Si
March,2024,07,7-Mar-24,TD,177.462,0.94,0.028,1.213,0,3.981519231,19.24,0.095,8.151,45.92198582,15.37572254,24.41964974,0.7660443,0.378244327,32.45336325,0,1.6681428,2.460010096,132.8985616,0,44.57142857,0.9020985,2.081765769,100.4451984,0,10.67,MIXTO,11.85,,60,,No,Si
March,2024,08,8-Mar-24,TD,192.0736,2.07,0.022,0.866,0,7.417653794,23.23,0.116,3.548,43.33888636,31.78594455,22.63991736,1.723120976,0.86044784,26.31783566,0,3.97592352,2.707007302,116.2452815,0,25.89411765,2.252802544,1.846559462,89.9274458,0,12,MIXTO,11.2,,65,,No,Si
March,2024,09,9-Mar-24,TD,189.3956,1.02,0.015,0.692,0,8.180196138,19.85,0.094,4.899,84.05318428,34.65776004,51.055589,1.623768933,0.768938437,40.07478088,0,1.93183512,2.218661668,78.4924465,0,23.15294118,0.308066187,1.449723231,38.41766562,0,11.6,SULFURO,12.1,,60,,No,Si
March,2024,10,10-Mar-24,TD,193.4985,0.93,0.018,0.86,0,6.746121173,23.63,0.103,8.865,88.58441226,38.27608085,46.12763419,1.594108433,0.694850481,59.8043642,0,1.79953605,1.815364754,129.6497539,0,28.68292683,0.205427617,1.120514273,69.84538968,0,11.81666667,SULFURO,11.95,,61.3,,No,Si
March,2024,11,11-Mar-24,TD,178.614,0.97,0.018,0.844,0,7.045285522,22.4,0.092,10.601,91.08762656,35.05217128,55.08141278,1.578143957,0.648166268,74.68707182,0,1.7325558,1.849147269,135.5939655,0,25.35227273,0.154411843,1.200981001,60.90689364,0,12,SULFURO,11.62,,63,,Si,Si
March,2024,12,12-Mar-24,TD,188.594,0.95,0.017,1.194,0,7.16927102,22.46,0.09,9.386,89.87383486,33.69005153,39.50379733,1.610218271,0.645234392,67.29077779,0,1.791643,1.915207495,170.3400239,0,26.30588235,0.181424729,1.269973103,103.0492461,0,11.75,SULFURO,11.62,,63,,No,Si
March,2024,13,13-Mar-24,TD,124.768224,0.9,0.019,1.014,0,4.547108608,22.58,0.125,8.918,91.43506173,44.07085734,38.36036955,1.026737124,0.568388576,40.55111457,0,1.122914016,1.289715268,105.7109591,0,27.43902439,0.096176892,0.721326692,65.15984454,0,12,SULFURO,11.62,,60,,Si,Si
March,2024,14,14-Mar-24,TD,125.8928,0.94,0-019,0.674,0,4.861598922,22.35,0.107,7.382,91.8180168,41.7362119,48.56853892,1.086567359,0.520191085,35.88832324,0,1.18339232,1.246378291,73.89212038,0,25.89534884,0.096824961,0.726187206,38.00379714,0,12,SULFURO,11.62,,65,,Si,Si
March,2024,15,15-Mar-24,TD,125.756155,0.96,0.029,0.89,0,4.806327866,22.35,0.123,7.552,88.97959757,30.7644774,39.17265823,1.074214278,0.591178328,36.29738805,0,1.207259088,1.921626426,92.66000749,0,26.16470588,0.13304481,1.330448098,56.36261944,0,12,SULFURO,12.31,,64,,No,Si
March,2024,16,16-Mar-24,TD,198.6222,0.93,0.026,0.706,0,8.104986499,19.97,0.129,6.327,87.62330381,31.38120551,42.64559158,1.618565804,1.045543258,51.28024958,0,1.84718646,3.33174982,120.2474809,0,24.50617284,0.228620656,2.286206562,68.96723129,0,12,SULFURO,12.31,,59,,No,Si
March,2024,17,17-Mar-24,TD,209.118,0.89,0.016,0.731,0,9.478436261,17.74,0.073,5.692,90.34599102,30.22774327,44.65036011,1.681474593,0.691925847,53.9512592,0,1.8611502,2.289042357,120.830513,0,22.0625,0.179675607,1.59711651,66.87925385,0,12,SULFURO,11.75,,60,,Si,Si
March,2024,18,18-Mar-24,TD,214.14,0.91,0.014,0.527,0,7.753006416,21.94,0.078,6.181,87.29061955,36.94909156,55.39033078,1.701009608,0.6047345,47.92133266,0,1.948674,1.636669468,86.51570046,0,27.62025316,0.247664392,1.031934968,38.5943678,0,12,SULFURO,11.75,,60,,No,Si
March,2024,19,19-Mar-24,TD,189.088,0.87,0.012,0.538,0,6.768638825,21.88,0.054,6.887,90.02547831,28.61996331,55.14158371,1.480978175,0.365506497,46.61561559,0,1.6450656,1.277103302,84.53804271,0,27.93589744,0.164087425,0.911596806,37.92242712,0,12,SULFURO,11.81,,60,,Si,Si
March,2024,20,20-Mar-24,TD,197.0892,1.05,0.014,0.267,0,8.187431435,23.43,0.055,8.051,92.697461,28.43361936,84.09441612,1.918315185,0.450308729,65.91701048,0,2.0694366,1.58371934,78.38452721,0,24.07216495,0.151121415,1.133410611,12.46751673,0,12,SULFURO,11.74,,60,,Si,Si
March,2024,21,21-Mar-24,TD,195.48863,0.87,0.012,0.653,0,7.533464278,20.58,0.071,7.343,91.15895711,36.27133989,57.33622866,1.550386948,0.534875964,55.31822819,0,1.700751081,1.474651792,96.48040949,0,25.94936709,0.150364133,0.939775829,41.16218129,0,12,SULFURO,11.74,,61,,Si,Si
March,2024,22,22-Mar-24,TD,194.103,0.9,0.013,0.949,0,8.04419161,19.82,0.054,6.557,91.26647977,28.01156685,58.39253011,1.594358777,0.434386347,52.74576439,0,1.746927,1.550739197,90.32964368,0,24.12958435,0.152568223,1.11635285,37.58387929,0,12,SULFURO,11.87,,62,,Si,Si
March,2024,23,23-Mar-24,TD,211.9137,0.91,0.016,0.457,0,9.811927386,17.8,0.068,6.697,90.56781728,29.21207041,58.46336631,1.746523075,0.667211062,65.7104777,0,1.92841467,2.284025243,112.3959872,0,21.59756098,0.181891595,1.616814181,46.68550947,0,12,SULFURO,11.72,,60,,Si,Si
March,2024,24,24-Mar-24,TD,209.9872,0.85,0.012,0.65,0,6.799417325,23.86,0.054,7.552,90.89298966,23.14629259,47.26191618,1.622340974,0.367168536,51.34919964,0,1.7848912,1.586295232,108.6481544,0,30.88311688,0.162550226,1.219126696,57.29895471,0,12,SULFURO,11.86,,57.875,,Si,Si
March,2024,25,25-Mar-24,TD,180.2085,1.77,0.024,0.536,0,9.113494281,17.54,0.123,3.73,50.11479709,37.32793815,47.2284275,1.598506897,1.120959797,33.99333367,0,3.18969045,3.003004859,71.97642494,0,19.77380952,1.591183553,1.882045063,37.98309127,0,12,MIXTO,11.92,,61,,Si,Si
March,2024,26,26-Mar-24,TD,179.5425,2.05,0.022,0.556,0,10.07771787,21.22,0.136,3.544,58.10137983,40.26176379,42.59777066,2.138491733,1.370569631,35.71543214,0,3.68062125,3.404147016,83.84343027,0,17.81578947,1.542129517,2.033577386,48.12799812,0,12,MIXTO,11.91,,59,,Si,Si
March,2024,27,27-Mar-24,TD,179.83581,1.92,0.019,0.578,0,10.2218813,21.5,0.118,3.692,63.64904464,41.55921681,42.58378818,2.19770448,1.206181993,37.73918576,0,3.452847552,2.90232128,88.62336437,0,17.59322034,1.255143072,1.696139287,50.88417861,0,12,MIXTO,11.91,,60,,Si,Si
March,2024,28,28-Mar-24,TD,182.151,1.01,0.02,0.785,0,11.0537082,15.56,0.109,4.036,93.48989127,41.32118084,43.62144555,1.719956996,1.204854194,44.61276629,0,1.8397251,2.915827112,102.2725536,0,16.4787234,0.119768104,1.710972918,57.65978734,0,12,MIXTO,11.91,,59.5,,Si,Si
March,2024,29,29-Mar-24,TD,183.0984,1.23,0.018,0.785,0,8.15678687,17.53,0.102,4.036,63.49088344,37.2835706,35.83171932,1.429884738,0.831992261,32.92079181,0,2.25211032,2.231525166,91.87611543,0,22.44736842,0.822225582,1.399532905,58.95532362,0,12,MIXTO,12.1,,58,,Si,Si
March,2024,30,30-Mar-24,TD,187.3179,1.02,0.02,0.797,0,7.129130352,21.24,0.106,7.288,79.25225276,41.14108286,48.51502614,1.514227287,0.755687817,51.95710201,0,1.91064258,1.836820435,107.0948655,0,26.275,0.396415293,1.081132618,55.13776351,0,12,SULFURO,12.1,,58.5,,No,Si
March,2024,01,1-Mar-24,TN,185.2048,1.41,0.019,0.926,0,8.186950728,19.14,0.132,5.634,60.00573493,50.43332401,35.5206798,1.566982369,1.080677496,46.1252804,0,2.61138768,2.142784592,129.8547231,0,22.62195122,1.044405311,1.062107096,83.72944271,0,12,MIXTO,11.7,,70,,Si,Si
March,2024,02,2-Mar-24,TN,183.3535,1.42,0.034,0.815,0,5.702942267,24.16,0.51,3.645,52.91981973,50.57461896,24.42776053,1.377830852,2.908500556,20.78722456,0,2.6036197,5.75090948,85.09672646,0,32.15068493,1.225788848,2.842408924,64.3095019,0,12,MIXTO,12,,68,,Si,Si
March,2024,03,3-Mar-24,TN,179.12665,1.4,0.031,0.722,0,3.714073089,24.07,0.303,2.777,35.64825671,33.0432807,13.55431702,0.893977392,1.125364146,10.31398097,0,2.5077731,3.405727646,76.09369731,0,48.22916667,1.613795708,2.2803635,65.77971634,0,12,MIXTO,11.7,,67,,No,Si
March,2024,04,4-Mar-24,TN,181.4262,1.22,0.023,1.015,0,6.999344849,23.15,0.112,6.251,73.2063159,29.00615086,32.88222157,1.620348332,0.783926623,43.75290465,0,2.21339964,2.70262203,133.0594545,0,25.92045455,0.593051308,1.918695407,89.30654984,0,12,SULFURO,11.7,,67,,No,Si
March,2024,05,5-Mar-24,TN,188.5146,1.1,0.027,0.763,0,8.314073043,20.39,0.175,6.309,81.75105865,40.22157374,47.24745167,1.695239493,1.454962782,52.45348683,0,2.0736606,3.617369106,111.0186581,0,22.6741573,0.378421107,2.162406323,58.56517126,0,12,SULFURO,11.9,,57,,No,Si
March,2024,06,6-Mar-24,TN,180.0769,1.07,0.022,1.207,0,8.968176118,17.86,0.045,8.358,83.12732389,17.65571359,40.14998709,1.601716255,0.403567925,74.95601599,0,1.92682283,2.285763888,186.6900127,0,20.07954545,0.325106575,1.882195963,111.7339967,0,12,SULFURO,11.9,,59,,No,Si
March,2024,07,7-Mar-24,TN,189.792,1.66,0.025,1.194,0,8.133942857,21.76,0.106,4.498,56.17900172,30.14218009,27.12852576,1.769945966,0.862197943,36.58647497,0,3.1505472,2.860436571,134.8634839,0,23.33333333,1.380601234,1.998238629,98.27700891,0,12,MIXTO,11.7,,57,,Si,Si
March,2024,08,8-Mar-24,TN,196.0347,1.96,0.024,0.882,0,7.603369477,24.76,0.191,3.859,48.99679939,41.198537,31.47556448,1.882594283,1.45224357,29.34140281,0,3.84228012,3.524988206,93.21962386,0,25.7826087,1.959685837,2.072744636,63.87822105,0,12,MIXTO,11.7,,61,,No,Si
March,2024,09,9-Mar-24,TN,178.398,0.96,0.017,0.634,0,8.176990497,18.03,0.092,7.356,86.08510341,35.58490566,60.67750064,1.474311387,0.752283126,60.1499421,0,1.7126208,2.114051202,99.13055328,0,21.81707317,0.238309413,1.361768076,38.98061118,0,10.75,SULFURO,11.7,,62,,No,Si
March,2024,10,10-Mar-24,TN,183.779,1.26,0.016,1.139,0,10.78845584,19.7,0.085,8.426,91.78233145,43.09394701,46.93977598,2.125325801,0.917018747,90.90352895,0,2.3156154,2.127952556,193.6599122,0,17.03478261,0.190289599,1.210933809,102.7563832,0,12,SULFURO,11.8,,64,,Si,Si
March,2024,11,11-Mar-24,TN,176.5404,0.92,0.016,0.745,0,6.583134516,22.09,0.086,9.905,89.53575736,35.69909892,56.69913458,1.454214415,0.566149568,65.20594738,0,1.62417168,1.585893161,115.0034262,0,26.81707317,0.169957265,1.019743593,49.79747879,0,12,SULFURO,11.8,,59,,No,Si
March,2024,12,12-Mar-24,TN,168.606,0.91,0.02,1.245,0,6.34206055,21.89,0.128,9.138,90.48190342,38.47507331,34.04230187,1.388277054,0.81178375,57.95374931,0,1.5343146,2.109895266,170.2403954,0,26.58536585,0.146037546,1.298111516,112.2866461,0,12,SULFURO,11.8,,59,,Si,Si
March,2024,13,13-Mar-24,TN,123.981924,0.89,0.017,0.942,0,4.759495661,21.18,0.089,8.532,91.35630225,33.66803661,40.85943565,1.008061181,0.423595114,40.60801698,0,1.103439124,1.258152112,99.38467415,0,26.04938272,0.095377943,0.834556998,58.77665717,0,12,SULFURO,11.7,,62,,Si,Si
March,2024,14,14-Mar-24,TN,125.209275,0.93,0.016,0.705,0,4.566903647,23.12,0.095,7.494,90.67555643,33.93867222,44.41700459,1.055868123,0.433855847,34.22437593,0,1.164446258,1.278352446,77.05241776,0,27.41666667,0.108578134,0.844496599,42.82804183,0,12,SULFURO,11.7,,61,,Si,Si
March,2024,15,15-Mar-24,TN,125.07201,0.92,0.022,0.766,0,4.915235241,21.21,0.082,6.812,90.60184042,25.11809861,53.62329699,1.042521395,0.40304929,33.48258246,0,1.150662492,1.604617037,62.44036518,0,25.44578313,0.108141097,1.201567748,28.95778272,0,12,SULFURO,11.85,,62,,Si,Si
March,2024,16,16-Mar-24,TN,198.56235,0.9,0.021,0.631,0,7.866813265,20.05,0.086,6.242,88.26200825,26.18717237,47.55337143,1.57729606,0.676545941,49.1046484,0,1.78706115,2.583501308,103.2621808,0,25.24050633,0.20976509,1.906955367,54.15753243,0,12,SULFURO,11.9,,58,,No,Si
March,2024,17,17-Mar-24,TN,208.677,0.87,0.014,0.876,0,6.659904255,19.98,0.065,6.01,73.29420396,26.31578947,38.76335648,1.33064887,0.432893777,40.02602457,0,1.8154899,1.644996351,103.2573755,0,31.33333333,0.48484103,1.212102574,63.23135097,0,12,SULFURO,12.25,,58,,No,Si
March,2024,18,18-Mar-24,TN,206.421,0.96,0.016,0.619,0,9.241069579,18.67,0.068,5.907,87.0645676,34.68961278,56.40113888,1.72530769,0.628392731,54.586998,0,1.9816416,1.811472314,96.78350311,0,22.3373494,0.25633391,1.183079583,42.19650511,0,12,SULFURO,11.97,,60,,No,Si
March,2024,19,19-Mar-24,TN,198.84,0.85,0.014,0.552,0,6.616542783,23.22,0.094,7.896,90.90141848,35.0338819,56.52978778,1.536361234,0.621955022,52.24422182,0,1.69014,1.775295765,92.41892437,0,30.05194805,0.153778766,1.153340743,40.17470256,0,12,SULFURO,11.96,,60,,Si,Si
March,2024,20,20-Mar-24,TN,191.9385,1.04,0.013,0.331,0,8.720121568,20.16,0.07,10.401,88.06789815,35.70227553,87.14849084,1.757976508,0.61040851,90.69798443,0,1.9961604,1.70971878,104.0729261,0,22.01098901,0.238183892,1.099310271,13.37494163,0,12,SULFURO,12,,60,,No,Si
March,2024,21,21-Mar-24,TN,195.284472,0.88,0.014,0.466,0,6.284808101,21.63,0.087,7.252,79.10394759,32.53129572,55.6736405,1.359403992,0.546778305,45.57742835,0,1.718503354,1.680776288,81.86536382,0,31.07246377,0.359099361,1.133997983,36.28793547,0,12,SULFURO,11.69,,62,,No,Si
March,2024,22,22-Mar-24,TN,206.913,0.88,0.014,0.611,0,9.342014643,16.53,0.06,6.14,84.80919629,28.84053264,52.85130192,1.544235021,0.560520879,57.35996991,0,1.8208344,1.943517776,108.5308551,0,22.14864865,0.276599379,1.382996897,51.17088521,0,12,SULFURO,11.95,,63,,No,Si
March,2024,23,23-Mar-24,TN,197.38,0.89,0.014,0.804,0,7.820126783,19.07,0.069,6.527,84.89289339,32.17683268,46.80718623,1.491298177,0.539588748,51.04196751,0,1.756682,1.676947987,109.0472887,0,25.24,0.265383823,1.137359239,58.0053212,0,12,SULFURO,11.87,,60,,No,Si
March,2024,24,24-Mar-24,TN,178.451181,0.9,0.015,0.53,0,6.618611877,21.41,0.059,6.857,88.23109025,22.12254972,50.10590908,1.417044803,0.390498101,45.38382164,0,1.606060629,1.765158654,90.57578732,0,26.96202532,0.189015826,1.374660553,45.19196568,0,12,MIXTO,11.95,,58.46666667,,Si,Si
March,2024,25,25-Mar-24,TN,176.13,1.55,0.028,0.559,0,7.484940239,23.18,0.163,7.584,63.55309943,35.75296456,55.58118071,1.735009147,1.220045259,56.76578677,0,2.730015,3.412431036,102.1313078,0,23.53125,0.995005853,2.192385777,45.36552108,0,12,MIXTO,11.86,,62,,Si,Si
March,2024,26,26-Mar-24,TN,178.7744,1.98,0.025,0.609,0,8.315088372,23.71,0.191,4.47,55.69649988,43.70709382,36.95436508,1.971507453,1.588181879,37.16844502,0,3.53973312,3.633693619,100.5793089,0,21.5,1.568225667,2.04551174,63.41086393,0,12,MIXTO,12.12,,58,,Si,Si
March,2024,27,27-Mar-24,TN,180.449,1.78,0.022,0.828,0,8.682692469,19.98,0.127,4.815,54.01015467,36.85339389,40.74278461,1.734801955,1.102701944,41.80716424,0,3.2119922,2.992131326,102.6124371,0,20.7826087,1.477190245,1.889429383,60.80527287,0,12,MIXTO,12.12,,61,,Si,Si
March,2024,28,28-Mar-24,TN,177.57,1.2,0.022,0.776,0,10.98371134,16.67,0.116,4.799,85.92783505,41.01355333,46.98683115,1.83098468,1.274110515,52.71083072,0,2.13084,3.106559691,112.1821358,0,16.16666667,0.29985532,1.832449175,59.47130505,0,12,MIXTO,12.2,,58,,Si,Si
March,2024,29,29-Mar-24,TN,197.1288,0.95,0.015,0.776,0,7.09365,21.31,0.066,4.799,80.71969697,29.1086351,33.41260709,1.511656815,0.4681809,34.04242635,0,1.8727236,1.6083918,101.8849749,0,27.78947368,0.361066785,1.1402109,67.84254855,0,12,SULFURO,12,,57.5,,No,Si
March,2024,30,30-Mar-24,TN,190.752,0.988,0.022,0.886,0,7.732237119,21.77,0.119,8.346,89.31770349,38.59155346,53.70106927,1.683308021,0.920136217,64.533251,0,1.88462976,2.38429432,120.1712589,0,24.66970387,0.201321739,1.464158103,55.63800792,0,12,SULFURO,12.3,,57,,No,Si
March,2024,01,1-Mar-24,DIA,356.4402,1.222642328,0.019960809,0.866429868,0,16.13378697,18.71639957,0.137910704,5.735959639,69.29031259,45.22388802,36.29450844,3.019664035,2.225021915,92.5427509,0,4.35798876,4.920014648,254.9772813,0,22.09277962,1.338324725,2.694992733,162.4345304,0,20.75,SULFURO/MIXTO,11.75,,69.5,,FALSE,Si
March,2024,02,2-Mar-24,DIA,355.4047,1.507137891,0.031579503,0.895360499,0,12.07827547,22.81402145,0.416045419,3.877247279,51.44351329,49.32875176,28.55680201,2.755540357,5.02511118,46.8304607,0,5.3564389,10.18698224,163.9905641,0,29.42511957,2.600898543,5.161871059,117.1601034,0,24,MIXTO,12,,68.5,,Si,Si
March,2024,03,3-Mar-24,DIA,350.35859,1.443986005,0.0339324,0.807528343,0,7.514446966,24.45942159,0.423872416,2.843252245,36.33017188,39.9293629,13.24436942,1.837990264,3.185166788,21.3654682,0,5.059129006,7.977003779,161.3173683,0,46.62466733,3.221138742,4.791836992,139.9519001,0,24,MIXTO,11.85,,67,,No,Si
March,2024,04,4-Mar-24,DIA,358.57,1.26940285,0.025964171,0.985852318,0,11.40446992,23.95728973,0.218994858,5.518645301,60.02599515,37.4900681,27.34630485,2.7322019,2.497520276,62.93722434,0,4.5516978,6.661818457,230.1489166,0,31.44118074,1.8194959,4.164298181,167.2116922,0,24,SULFURO/MIXTO,11.85,,68,,FALSE,Si
March,2024,05,5-Mar-24,DIA,363.885,1.109638781,0.030855513,0.865653023,0,19.221107,17.07041239,0.146060005,5.306314306,81.25996466,38.6043482,46.34073076,3.281122232,2.807434994,101.9932351,0,4.03780908,7.272328442,220.0941448,0,18.93153188,0.756686848,4.464893448,118.1009098,0,24,SULFURO,12.15,,60,,No,Si
March,2024,06,6-Mar-24,DIA,363.9299,1.059896241,0.023515564,1.172647219,0,16.32229612,19.47749858,0.044549443,8.306636535,82.42013924,16.62308389,37.7812007,3.179174995,0.727149205,135.5833813,0,3.85727933,4.374333968,358.8646701,0,22.29648925,0.678104335,3.647184763,223.2812889,0,24,SULFURO,11.85,,58.5,,No,Si
March,2024,07,7-Mar-24,DIA,367.254,1.312086458,0.02644964,1.203181052,0,12.11546209,20.9318493,0.102385056,5.69848989,52.62820945,23.31462652,25.78402704,2.535990266,1.24044227,69.03983822,0,4.81869,5.320446668,267.7620455,0,30.31283473,2.282699734,4.080004398,198.7222073,0,22.67,MIXTO,11.775,,58.5,,Si,Si
March,2024,08,8-Mar-24,DIA,388.1083,2.014438661,0.023010206,0.874081649,0,15.02102327,24.00445824,6.073254294,3.705422558,46.11948505,95.88073864,26.57210686,3.605715259,91.22649408,55.65923847,0,7.81820364,95.14579817,209.4649053,0,25.83767384,4.212488381,3.919304098,153.8056668,0,24,MIXTO,11.45,,63,,No,Si
March,2024,09,9-Mar-24,DIA,367.7936,0.990897047,0.015970098,0.663867145,0,16.35718664,18.94017834,0.093000196,6.127259242,85.0080338,35.11014019,56.42553223,3.09808032,1.521221563,100.224723,0,3.64445592,4.33271287,177.6229998,0,22.48513807,0.5463756,2.811491307,77.39827679,0,22.35,MIXTO,11.9,,61,,Si,Si
March,2024,10,10-Mar-24,DIA,377.2775,1.090749236,0.017025762,0.995906173,0,17.53457702,21.21199862,0.091925185,8.594897556,90.38389668,40.87597069,46.61410065,3.719434235,1.611869228,150.7078932,0,4.11515145,3.94331731,323.3096661,0,21.51620194,0.395717215,2.331448082,172.6017729,0,23.81666667,SULFURO,11.875,,62.65,,Si,Si
March,2024,11,11-Mar-24,DIA,355.1544,0.945145965,0.017005839,0.79478901,0,13.62842004,22.25025618,0.089101732,10.26480097,90.33674582,35.35084553,55.82381297,3.032358371,1.214315836,139.8930192,0,3.35672748,3.435040431,250.5973916,0,26.05983665,0.324369109,2.220724594,110.7043724,0,24,SULFURO,11.71,,61,,Si,Si
March,2024,12,12-Mar-24,DIA,357.2,0.931119149,0.018416064,1.218073085,0,13.51133157,22.19244869,0.107836754,9.269591709,90.15434609,36.19828434,36.77384841,2.998495326,1.457018142,125.2445271,0,3.3259576,4.025102761,340.5804193,0,26.43706863,0.327462274,2.568084618,215.3358922,0,23.75,SULFURO,11.71,,61,,Si,Si
March,2024,13,13-Mar-24,DIA,248.750148,0.895015805,0.018003161,0.978113796,0,9.306604269,21.86402522,0.10658922,8.720595526,91.39602646,38.93388241,39.57136008,2.034798305,0.99198369,81.15913154,0,2.22635314,2.547867381,205.0956333,0,26.72834697,0.191554835,1.555883691,123.9365017,0,24,SULFURO,11.66,,61,,Si,Si
March,2024,15,15-Mar-24,DIA,250.828165,0.940054551,0.025509546,0.828169108,0,9.721563108,21.77361448,0.102270345,7.177855015,89.77124985,28.19509281,44.99020171,2.116735673,0.994227617,69.77997051,0,2.35792158,3.526243463,155.1003727,0,25.80121758,0.241185907,2.532015846,85.32040216,0,24,SULFURO,12.08,,63,,No,Si
March,2024,16,16-Mar-24,DIA,397.18455,0.91500226,0.023500377,0.668505651,0,15.97179976,20.00940352,0.10782061,6.285133765,87.93737264,29.11269804,44.91300162,3.195861863,1.722089199,100.384898,0,3.63424761,5.915251128,223.5096617,0,24.86786435,0.438385747,4.193161929,123.1247637,0,24,SULFURO,12.105,,58.5,,No,Si
March,2024,17,17-Mar-24,DIA,417.795,0.880010555,0.015001056,0.803423473,0,16.13834052,18.66439402,0.069698593,5.823230937,81.92598081,28.5919816,41.93768988,3.012123463,1.124819624,93.97728377,0,3.6766401,3.934038708,224.0878886,0,25.88834952,0.664516637,2.809219084,130.1106048,0,24,SULFURO,12,,59,,No,Si
March,2024,18,18-Mar-24,DIA,420.561,0.934541149,0.014981646,0.572155713,0,16.994076,20.16183345,0.072562182,6.032003781,87.17664551,35.76208027,55.92404586,3.426317298,1.233127232,102.5083307,0,3.9303156,3.448141782,183.2992036,0,24.74750614,0.503998302,2.21501455,80.79087291,0,24,SULFURO,11.86,,60,,No,Si
March,2024,19,19-Mar-24,DIA,387.928,0.859748613,0.013025139,0.545175971,0,13.38518161,22.54238678,0.07377274,7.385767358,90.46936744,32.35034137,55.86659798,3.017339409,0.987461518,98.8598374,0,3.3352056,3.052399067,176.9569671,0,28.98190038,0.317866191,2.064937549,78.09712968,0,24,SULFURO,11.885,,60,,Si,Si
March,2024,20,20-Mar-24,DIA,389.0277,1.0450662,0.01350662,0.298576322,0,16.907553,21.74348762,0.062736295,9.263019603,90.42439999,32.20698856,85.83644686,3.676291693,1.060717239,156.6149949,0,4.065597,3.293438121,182.4574533,0,23.00910723,0.389305307,2.232720882,25.84245835,0,24,SULFURO,11.87,,60,,Si,Si
March,2024,21,21-Mar-24,DIA,390.773102,0.874997388,0.012999478,0.559548849,0,13.81827238,21.05755959,0.078277099,7.301611502,85.10015842,34.27916089,56.57305731,2.909790941,1.081654269,100.8956565,0,3.419254435,3.155428081,178.3457733,0,28.27944705,0.509463494,2.073773812,77.45011676,0,24,SULFURO,11.715,,61.5,,No,Si
March,2024,22,22-Mar-24,DIA,401.016,0.889680561,0.013515972,0.774601487,0,17.38620625,18.05220617,0.05722394,6.332936162,87.97095561,28.47264048,55.36832853,3.138593798,0.994907226,110.1057343,0,3.5677614,3.494256973,198.8604988,0,23.06518134,0.429167602,2.499349748,88.7547645,0,24,SULFURO,11.91,,62.5,,No,Si
March,2024,23,23-Mar-24,DIA,409.2937,0.900355092,0.015035509,0.62433915,0,17.63205417,18.36326738,0.068443518,6.621602004,87.86258658,30.46725489,52.72340952,3.237821252,1.20679981,116.7524452,0,3.68509667,3.96097323,221.4432759,0,23.21304688,0.447275418,2.75417342,104.6908307,0,24,SULFURO,11.795,,60,,No,Si
March,2024,24,24-Mar-24,DIA,388.438381,0.872970333,0.01337822,0.5948712,0,13.4180292,22.65150665,0.056466313,7.209182498,89.63223101,22.60710313,48.55491788,3.039385777,0.757666636,96.73302129,0,3.390951829,3.351453885,199.2239417,0,28.94898909,0.351566052,2.593787249,102.4909204,0,24,SULFURO,11.905,,58.17083333,,No,Si
March,2024,25,25-Mar-24,DIA,356.3385,1.661259014,0.025977109,0.547368376,0,16.59843452,20.08331593,0.141037702,5.467932553,56.31219446,36.4901948,52.1281387,3.333516044,2.341005055,90.75912044,,5.91970545,6.415435895,174.1077328,0,21.46819928,2.586189406,4.07443084,83.34861235,0,24,MIXTO,11.89,,61.5,,Si,Si
March,2024,26,26-Mar-24,DIA,358.3169,2.015075027,0.023496785,0.582443194,0,18.39280625,22.34568848,0.160864605,3.96262953,56.92240263,42.04061534,39.52000576,4.109999186,2.95875151,72.88387717,0,7.22035437,7.037840635,184.4227392,0,19.48136109,3.110355184,4.079089125,111.538862,0,24,MIXTO,12.015,,58.5,,Si,Si
March,2024,27,27-Mar-24,DIA,360.28481,1.849880863,0.020502553,0.703212745,0,18.90457377,20.80187833,0.122133615,4.20778331,59.00376575,39.17045553,41.59595085,3.932506435,2.308883937,79.54635,0,6.664839752,5.894452607,191.2358015,0,19.05807634,2.732333317,3.58556867,111.6894515,0,24,MIXTO,12.015,,60.5,,Si,Si
March,2024,28,28-Mar-24,DIA,359.721,1.103790187,0.020987265,0.780557307,0,22.03741954,16.11323717,0.112488883,4.416288252,89.43164478,41.16249571,45.38189269,3.550941676,2.478964709,97.32359701,0,3.9705651,6.022386802,214.4546894,0,16.32319062,0.419623424,3.543422093,117.1310924,0,24,MIXTO,12.055,,58.75,,Si,Si
March,2024,29,29-Mar-24,DIA,380.2272,1.084833994,0.01644465,0.78033395,0,15.25043687,19.28824452,0.085254814,4.390904912,71.31296945,33.85940822,34.55968277,2.941541553,1.300173161,66.96321816,0,4.12483392,3.839916966,193.7610903,0,24.93221691,1.183292367,2.539743805,126.7978722,0,24,SULFURO/MIXTO,12.05,,57.75,,FALSE,Si
March,2024,30,30-Mar-24,DIA,378.0699,1.003854668,0.021009083,0.841904204,0,14.86136747,21.51575428,0.112763784,7.838467976,84.25048379,39.7009826,51.25724447,3.197535308,1.675824034,116.490353,0,3.79527234,4.221114755,227.2661244,0,25.43977872,0.597737032,2.545290721,110.7757714,0,24,SULFURO,12.2,,57.75,,No,Si
April,2024,01,1-Apr-24,TD,199.16,0.88,0.013,0.901,0,8.089450801,17.65,0.091,7.938,81.46648117,43.52014011,45.84456879,1.427788066,0.736140023,64.21406046,0,1.752608,1.691492769,140.0690685,0,24.61971831,0.324819934,0.955352746,75.85500803,0,12,SULFURO,11.7,,60,,No,Si
April,2024,02,2-Apr-24,TD,194.7064,0.94,0.019,0.609,0,8.938134988,16.32,0.101,6.143,79.70012143,40.97587719,50.7352777,1.45870363,0.902751634,54.90696323,0,1.83024016,2.203129489,108.2224553,0,21.78378378,0.37153653,1.300377855,53.31549206,0,12,SULFURO,11.7,,62,,No,Si
April,2024,03,3-Apr-24,TD,197.8501745,0.88,0.014,1.025,0,6.137267917,25.87,0.075,7.125,91.19108886,28.57959417,48.83226631,1.58771121,0.460295094,43.72803391,0,1.741081535,1.610572533,89.54741858,0,32.2375,0.153370325,1.150277439,45.81938467,0,12,SULFURO,11.7,,62,,Si,Si
April,2024,04,4-Apr-24,TD,202.84656,0.97,0.016,1.046,0,6.88624114,24.02,0.146,7.609,84.06512215,36.30837248,41.30257487,1.654075122,1.005391206,52.39740883,0,1.967611632,2.769034076,126.86233,0,29.45679012,0.31353651,1.76364287,74.46492117,0,12,SULFURO,11.5,,61,,No,Si
April,2024,05,5-Apr-24,TD,202.9188,1.01,0.013,0.587,0,9.963279869,18.44,0.104,7.033,89.64366158,47.2297911,51.86743922,1.837228808,1.036181106,70.07174732,0,2.04947988,2.193914227,135.0977576,0,20.36666667,0.212251072,1.157733121,65.02601028,0,12,SULFURO,11.7,,61,,No,Si
April,2024,06,6-Apr-24,TD,203.4868,1.01,0.013,0.587,0,9.991168576,18.44,0.104,7.033,89.64366158,47.2297911,51.86743922,1.842371485,1.039081532,70.2678886,0,2.05521668,2.20005532,135.4759164,0,20.36666667,0.212845195,1.160973789,65.20802779,0,12,SULFURO,11.85,,60,,No,Si
April,2024,07,7-Apr-24,TD,193.5375,1.62,0.019,0.997,0,2.371575492,24.19,0.224,8.369,18.29753897,23.59225127,18.22044112,0.573684112,0.53123291,19.8477153,0,3.1353075,2.251726231,108.9310361,0,81.60714286,2.561623388,1.720493321,89.08332082,0,12,SULFURO/MIXTO,11.85,,61,,FALSE,Si
April,2024,08,8-Apr-24,TD,185.1915,2.78,0.028,1.116,0,8.797545625,30.65,0.206,9.35,52.37525632,48.29400752,43.85540152,2.696447734,1.812294399,82.2570516,0,5.1483237,3.752627897,187.5642424,0,21.05035971,2.451875966,1.940333498,105.3071908,0,12,MIXTO,11.85,,62,,Si,Si
April,2024,09,9-Apr-24,TD,180.842,3.33,0.03,1.114,0,13.0059841,29.01,0.188,3.125,62.65379944,52.84479349,35.29235835,3.773035987,2.44512501,40.64370031,0,6.0220386,4.626993217,115.1628914,0,13.90452261,2.249002613,2.181868207,74.51919106,0,12,MIXTO,11.85,,58,,Si,Si
April,2024,10,10-Apr-24,TD,104.808,3.31,0.029,1.347,0,9.532206623,23.9,0.168,6.393,65.67028804,65.12730763,48.95188698,2.278197383,1.601410713,60.93939694,0,3.4691448,2.458892853,124.4883511,0,10.99514563,1.190947417,0.85748214,63.54895418,0,10.93,MIXTO,11.54,,58,,Si,Si
April,2024,11,11-Apr-24,TD,188.537,3.43,0.036,1.204,0,27.06369363,19.42,0.2,8.608,81.27286725,69.08551911,62.5988459,5.255769302,5.412738725,232.9642747,0,6.4668191,7.834838321,372.1542648,0,6.96641791,1.211049798,2.422099596,139.1899901,0,12,MIXTO,11.7,,59,,Si,Si
April,2024,12,12-Apr-24,TD,171.576,3.12,0.038,1.213,0,16.93282795,23.76,0.17,5.844,75.15619751,52.26641998,52.24081792,4.02323992,2.878580751,98.95544653,0,5.3531712,5.507514676,189.4217022,0,10.13274336,1.32993128,2.628933925,90.46625565,0,12,MIXTO,11.54,,59,,Si,Si
April,2024,13,13-Apr-24,TD,141.4732,3.28,0.031,1.016,0,17.99931307,20.91,0.256,4.145,81.10767327,71.32929302,59.34137984,3.763656363,4.607824146,74.60715267,0,4.64032096,6.45993245,125.7253419,0,7.859922179,0.876664597,1.852108304,51.11818919,0,12,MIXTO,11.66,,60,,Si,Si
April,2024,14,14-Apr-24,TD,162.9375,2.69,0.037,0.972,0,14.70170056,22.15,0.202,5.968,74.29643495,54.09613143,58.09177684,3.256426674,2.969743513,87.73974895,0,4.38301875,5.489752104,151.0364353,0,11.08290155,1.126592076,2.52000859,63.29668636,0,12,SULFURO/MIXTO,11.66,,60,,FALSE,Si
April,2024,15,15-Apr-24,TD,180.38211,1.87,0.03,0.979,0,13.75029123,20.29,0.104,4.903,82.71016257,41.69656046,44.97497354,2.789934091,1.430030288,67.41767792,0,3.373145457,3.429612114,149.9004282,0,13.11842105,0.583211366,1.999581825,82.48275029,0,12,SULFURO,11.7,,63,,No,Si
April,2024,16,16-Apr-24,TD,168.079328,1.19,0.027,0.762,0,7.670140462,22.94,0.104,6.463,87.9701771,31.13324314,50.16520173,1.759530222,0.797694608,49.5721178,0,2.000144003,2.562195671,98.81773838,0,21.91346154,0.240613781,1.764501063,49.24562057,0,12,SULFURO,11.7,,62.5,,No,Si
April,2024,17,17-Apr-24,TD,169.184,1.77,0.031,0.773,0,11.1922834,23.65,0.096,3.097,88.39288083,34.34585911,36.5417158,2.646975023,1.074459206,34.66250168,0,2.9945568,3.128351522,94.85734571,0,15.11612903,0.347581777,2.053892316,60.19484403,0,10.33,SULFURO,11.7,,62.5,,No,Si
April,2024,18,18-Apr-24,TD,134.3655,1.83,0.033,0.758,0,12.3797427,17.99,0.104,4.678,90.57407749,39.74645787,64.43829247,2.227115711,1.28749324,57.91243633,0,2.45888865,3.239265357,89.87270475,0,10.85365854,0.231772939,1.951772117,31.96026841,0,12,SULFURO,11.9,,61,,Si,Si
April,2024,19,19-Apr-24,TD,177.2524,1.35,0.038,1.024,0,10.4320908,19.26,0.209,4.391,83.96566824,48.28183656,44.60605357,2.009220689,2.180306978,45.80731072,0,2.3929074,4.515791307,102.6930362,0,16.99107143,0.383686711,2.335484329,56.88572544,0,12,SULFURO,9.2,,62,,No,Si
April,2024,20,20-Apr-24,TD,119.412,1.74,0.044,0.751,0,11.42933412,17.14,0.622,3.811,94.28324593,77.60360057,54.70400765,1.958987868,7.10904582,43.55719232,0,2.0777688,9.160716472,79.62340272,0,10.44785276,0.118780932,2.051670652,36.06621041,0,12,SULFURO,11.8,,59,,Si,Si
April,2024,21,21-Apr-24,TD,159.168,1.29,0.047,0.65,0,10.00052376,19.04,0.838,4.686,92.7351162,71.86031764,59.36956686,1.904099724,8.38043891,46.86245434,0,2.0532672,11.66212339,78.93346173,0,15.91596639,0.149167476,3.281684477,32.07100739,0,12,SULFURO,11.7,,59,,Si,Si
April,2024,22,22-Apr-24,TD,187.154,1.18,0.037,0.621,0,9.855058071,20.43,0.203,5.597,91.16884092,41.35679062,53.62916225,2.013388364,2.000576788,55.15876002,0,2.2084172,4.837359859,102.8521754,0,18.99065421,0.195028836,2.836783071,47.69341538,0,12,SULFURO,11.7,,63,,Si,Si
April,2024,23,23-Apr-24,TD,179.0814,1.73,0.027,0.667,0,16.19781202,17.92,0.115,4.872,93.69097876,48.79687953,67.24458969,2.902647914,1.862748383,78.91574017,0,3.09810822,3.817351438,117.3562669,0,11.05590062,0.195460306,1.954603056,38.44052676,0,12,SULFURO,11.7,,60,,Si,Si
April,2024,24,24-Apr-24,TD,183.9455,1.41,0.028,0.625,0,10.77158333,22.31,0.125,5.744,92.65542138,41.41182467,61.57042852,2.403140242,1.346447917,61.87197467,0,2.59363155,3.251361,100.4897581,0,17.07692308,0.190491308,1.904913083,38.61778342,0,12,SULFURO,11.7,,62,,Si,Si
April,2024,25,25-Apr-24,TD,187.9461,1.28,0.018,0.722,0,8.815910877,24.85,0.112,7.248,91.06474929,47.88088745,58.50493602,2.190753853,0.987382018,63.89772204,0,2.40571008,2.062163153,109.2176599,0,21.31896552,0.214956227,1.074781135,45.31993785,0,12,SULFURO,11.7,,61,,Si,Si
