Repository: VlaVilla28/CMC-Estadistica

File: Data_Mayor_Train_CSV.csv (part 6 of 6)
MES,A–o,Dia,Fecha,Turno,TMS,Cbz Cu %,Cbz Au oz/ton,Cbz Ag oz/ton,Cbz Fe %,TM Finas Cu Conc,Cu % Con,Au oz/t Conc,Ag oz/t Conc,Rec Cu %,Rec Au % ,Rec Ag %,TMF Cu Conc,oz/t Au Finos Conc,oz/t Ag Finos Conc,TMF Fe Finos Conc,TMF Cu Cbz,oz/t Au Cbz,oz/t Ag Cbz,TMF Fe Cbz,Ratio,TMF Cu Rel,oz/t Au Rel,oz/t Ag Rel,TMF Fe Rel,Hrs Operacion,Tipo de Mineral,pH,Jefe de Guardia,% Malla -200,% Malla -201 WSP,Target %R,Uso Denver
April,2024,26,26-Apr-24,TD,173.88,1.31,0.03,0.555,0,12.15640449,16.21,0.203,3.256,86.51018288,48.81484026,50.90965948,1.970553169,2.467750112,39.58125303,0,2.277828,5.05532764,77.74802157,0,14.30357143,0.307274831,2.587577528,38.16676854,0,12,SULFURO/MIXTO,11.5,,61,,FALSE,Si
April,2024,27,27-Apr-24,TD,162.979,2.59,0.019,0.706,0,14.72642268,17.59,0.241,3.479,61.36654718,77.37507811,56.5986913,2.590377749,3.549067866,51.23322451,0,4.2211561,4.586835907,90.52015749,0,11.06711409,1.630778351,1.037768041,39.28693299,0,11.67,SULFURO/MIXTO,11.5,,60,,FALSE,Si
April,2024,28,28-Apr-24,TD,176.976,2.81,0.022,0.81,0,12.3201331,24.06,0.155,5.284,59.60604795,56.30568883,50.15015391,2.964224024,1.90962063,65.0995833,0,4.9730256,3.391523433,129.809339,0,14.36477987,2.008801576,1.481902802,64.70975569,0,12,MIXTO,11.5,,58,,Si,Si
April,2024,29,29-Apr-24,TD,202.6128,1.66,0.023,0.577,0,13.69154616,18.77,0.155,4.914,76.40852237,50.52443416,54.52656503,2.569903214,2.122189654,67.28025782,0,3.36337248,4.200323447,123.3898702,0,14.7983871,0.793469266,2.078133792,56.10961239,0,12,SULFURO/MIXTO,11.5,,58,,FALSE,Si
April,2024,30,30-Apr-24,TD,204.016,1.66,0.023,0.577,0,13.7863673,18.77,0.155,4.914,76.40852237,50.52443416,54.52656503,2.587701143,2.136886932,67.74620892,0,3.3866656,4.229412892,124.2444098,0,14.7983871,0.798964457,2.09252596,56.49820091,0,12,SULFURO,11.5,,58,,No,Si
April,2024,01,1-Apr-24,TN,200.1970839,0.9,0.015,0.573,0,7.324283557,22.23,0.096,7.036,90.36585366,34.24494649,53.31110774,1.628188235,0.703131221,51.53365911,0,1.801773755,2.053240824,96.66589438,0,27.33333333,0.17358552,1.350109602,45.13223528,0,12,SULFURO,11.9,,59.5,,Si,Si
April,2024,02,2-Apr-24,TN,195.326764,1.04,0.022,0.726,0,7.430479893,24.81,0.152,7.181,90.75039691,42.90175354,52.30003014,1.843502061,1.129432944,53.35827611,0,2.031398346,2.632603217,102.0234137,0,30.16883117,0.187896284,1.503170273,48.66513758,0,12,SULFURO,11.65,,60.14,,Si,Si
April,2024,03,3-Apr-24,TN,203.7738,0.84,0.016,0.654,0,6.754447955,23.3,0.125,8.518,91.94288994,34.8820353,56.37268131,1.573786374,0.844305994,57.53438768,0,1.71169992,2.420460811,102.0607612,0,30.16883117,0.137913546,1.576154816,44.52637356,0,12,SULFURO,11.65,,59,,Si,Si
April,2024,04,4-Apr-24,TN,198.7356,0.92,0.014,0.722,0,8.190196028,20.23,0.105,6.769,90.62054747,39.20025189,55.00531131,1.656876656,0.859970583,55.43943691,0,1.82836752,2.193788411,100.7892431,0,24.26506024,0.171490864,1.333817828,45.34980615,0,12,SULFURO,11.6,,60.66,,Si,Si
April,2024,05,5-Apr-24,TN,203.319,1.21,0.017,0.916,0,8.143155518,23.74,0.145,10.041,78.57965329,43.05932899,53.71391889,1.93318512,1.18075755,81.76542455,0,2.4601599,2.742164306,152.2239044,0,24.96808511,0.52697478,1.561406756,70.45847986,0,12,SULFURO,11.8,,62,,No,Si
April,2024,06,6-Apr-24,TN,198.3747,0.98,0.018,0.693,0,9.645858733,15.85,0.088,8.675,78.64258947,33.32170794,57.70299543,1.528868609,0.848835569,83.67782451,0,1.94407206,2.54739514,145.0146979,0,20.56578947,0.415203451,1.698559571,61.33687341,0,12,SULFURO,11.8,,61,,No,Si
April,2024,07,7-Apr-24,TN,183.8345,2.19,0.018,1.001,0,5.951963208,28.49,0.211,6.874,42.1193397,46.8794183,36.22093072,1.695714318,1.255864237,40.91379509,0,4.02597555,2.678924531,112.9562225,0,30.88636364,2.330261232,1.423060294,72.0424274,0,12,MIXTO,11.75,,62,,No,Si
April,2024,08,8-Apr-24,TN,170.2305,2.89,0.025,1.049,0,9.354722804,28.17,0.137,5.942,53.56517802,44.34047425,38.79978714,2.635225414,1.281597024,55.5857629,0,4.91966145,2.890354796,143.2630615,0,18.19727891,2.284436036,1.608757772,87.67729857,0,12,MIXTO,11.75,,62,,Si,Si
April,2024,09,9-Apr-24,TN,182.153,3.14,0.028,1.364,0,13.85946739,26.09,0.153,7.244,63.22002215,51.2195122,44.63418069,3.615935042,2.120498511,100.3979818,0,5.7196042,4.140020902,224.9351959,0,13.14285714,2.103669158,2.019522391,124.5372141,0,12,MIXTO,11.7,,59,,Si,Si
April,2024,10,10-Apr-24,TN,178.942,3.21,0.031,1.294,0,17.94427705,22.5,0.163,5.076,70.28961501,62.28671975,47.35319118,4.037462337,2.92491716,91.08515032,0,5.7440382,4.695892112,192.3527181,0,9.972093023,1.706575863,1.770974952,101.2675677,0,12,MIXTO,11.91,,60,,Si,Si
April,2024,11,11-Apr-24,TN,188.936,3.73,0.031,1.137,0,21.17453317,25.28,0.239,7.58,75.9569234,69.88379218,63.371011,5.352921985,5.060713427,160.5029614,0,7.0473128,7.241612496,253.2750526,0,8.922794118,1.694390815,2.180899069,92.77209116,0,12,MIXTO,12,,59,,Si,Si
April,2024,12,12-Apr-24,TN,174.564,3.76,0.034,1.105,0,18.48403211,27.15,0.148,4.911,76.458191,53.88467554,52.08640922,5.018414718,2.735636752,90.77508169,0,6.5636064,5.076836271,174.2778645,0,9.444043321,1.545191682,2.341199518,83.50278282,0,12,MIXTO,11.52,,63.5,,Si,Si
April,2024,13,13-Apr-24,TN,103.4964,2.98,0.036,1.112,0,14.33400845,17.66,0.273,4.264,82.07612566,72.08001432,57.10096441,2.531385892,3.913184307,61.12021203,0,3.08419272,5.428944963,107.0388437,0,7.220338983,0.552806828,1.515760656,45.91863165,0,12,MIXTO,12.11,,62,,Si,Si
April,2024,14,14-Apr-24,TN,164.208,2.14,0.029,1.046,0,10.51331707,20.56,0.157,3.047,61.51128334,43.41013825,38.35415268,2.16153799,1.65059078,32.03407712,0,3.5140512,3.802316341,83.5217959,0,15.61904762,1.35251321,2.151725561,51.48771878,0,12,SULFURO,11.4,,62,,No,Si
April,2024,15,15-Apr-24,TN,185.393375,1.74,0.028,1.015,0,13.34270502,18.89,0.098,5.129,78.1326193,40.86021505,40.02571148,2.520436978,1.307585092,68.43473404,0,3.225844725,3.200142462,170.9769334,0,13.89473684,0.705407747,1.89255737,102.5421993,0,12,SULFURO,12,,61,,No,Si
April,2024,16,16-Apr-24,TN,180.3802,1.23,0.031,0.647,0,9.56972032,20.15,0.096,4.911,86.91211537,27.7547458,51.0331806,1.928298645,0.918693151,46.99689649,0,2.21867646,3.310039866,92.09086313,0,18.8490566,0.290377815,2.391346716,45.09396664,0,12,SULFURO,11.6,,63,,No,Si
April,2024,17,17-Apr-24,TN,188.86532,1.59,0.029,0.63,0,11.66811925,19.51,0.121,3.363,75.80690836,39.9027444,38.75203362,2.276450065,1.411842429,39.23988502,0,3.002958588,3.538208838,101.2589053,0,16.18644068,0.726508523,2.126366409,62.01902026,0,12,SULFURO,11.6,,63,,No,Si
April,2024,18,18-Apr-24,TN,183.3905,1.18,0.029,0.713,0,11.37552667,17.36,0.116,5.809,91.25620241,35.39812914,58.81529705,1.974791429,1.319561093,66.08043441,0,2.1640079,3.72777072,112.3524622,0,16.12149533,0.189216471,2.408209627,46.27202783,0,12,SULFURO,11.87,,62,,Si,Si
April,2024,19,19-Apr-24,TN,176.6835,1.45,0.032,0.928,0,12.60498972,16.81,0.097,4.006,82.70775132,33.19028011,48.86881009,2.118898772,1.222684003,50.49558883,0,2.56191075,3.683861657,103.3288691,0,14.01694915,0.443011978,2.461177654,52.83328031,0,12,SULFURO,11.57,,61,,No,Si
April,2024,20,20-Apr-24,TN,188.981255,1.35,0.038,0.641,0,11.40242983,20.35,0.295,5.343,90.9513866,52.70171328,51.04726433,2.32039447,3.363716799,60.92318257,0,2.551246943,6.382556827,119.346616,0,16.57377049,0.230852473,3.018840028,58.42343348,0,12,SULFURO,11.67,,59,,Si,Si
April,2024,21,21-Apr-24,TN,192.16224,1.2,0.036,0.542,0,11.68328616,17.42,0.115,3.573,88.25998842,31.75375391,52.41308493,2.035228449,1.343577909,41.74438145,0,2.30594688,4.23124117,79.64496176,0,16.44761905,0.270718431,2.887663261,37.90058031,0,12,SULFURO,11.91,,59,,No,Si
April,2024,22,22-Apr-24,TN,170.366,1.23,0.031,0.617,0,11.3776942,17.16,0.108,4.964,93.17158901,37.28536386,62.95897013,1.952412325,1.228790974,56.47887401,0,2.0955018,3.295638949,89.70742992,0,14.97368421,0.143089475,2.066847975,33.22855591,0,12,SULFURO,11.91,,63,,Si,Si
April,2024,23,23-Apr-24,TN,185.7252,1.31,0.024,0.61,0,11.1254707,18.73,0.096,5.325,85.64737191,35.73680327,56.99706951,2.083800661,1.068045187,59.24313146,0,2.43300012,2.988642209,103.9406622,0,16.69369369,0.349199459,1.920597022,44.6975307,0,12,SULFURO,12,,58,,No,Si
April,2024,24,24-Apr-24,TN,188.157,1.27,0.024,0.605,0,9.730773913,21.99,0.095,5.687,89.54647831,30.15534144,59.28510739,2.139797183,0.924423522,55.33891124,0,2.3895939,3.065538235,93.3436974,0,19.33628319,0.249796717,2.141114713,38.00478616,0,12,SULFURO,12,,60,,No,Si
April,2024,25,25-Apr-24,TN,190.6944,1.22,0.02,0.583,0,9.179132003,23.17,0.08,5.497,91.41761335,33.58547655,52.64975835,2.126804885,0.73433056,50.45768862,0,2.32647168,2.186452704,95.83650562,0,20.77477477,0.199666795,1.452122144,45.378817,0,12,SULFURO,11.85,,63,,Si,Si
April,2024,26,26-Apr-24,TN,196.3566,2.01,0.024,0.773,0,9.107604,24.42,0.225,6.011,56.35185773,47.6982321,46.16092942,2.224076897,2.0492109,54.74580764,0,3.94676766,4.296198852,118.5977153,0,21.55963303,1.722690763,2.246987952,63.85190764,0,12,SULFURO/MIXTO,11.8,,61,,FALSE,Si
April,2024,27,27-Apr-24,TN,174.9175,2.98,0.022,0.75,0,13.73486143,22.93,0.303,5.127,60.41973433,74.15245087,53.35132951,3.149403726,4.161663014,70.41863456,0,5.2125415,5.612306761,131.9904025,0,12.73529412,2.063137774,1.450643747,61.57176793,0,12,MIXTO,11.8,,58,,Si,Si
April,2024,28,28-Apr-24,TN,177.48565,2.85,0.025,0.883,0,14.61740502,23.24,0.204,5.238,67.15808423,62.46883419,54.09095911,3.397084926,2.981950624,76.56596748,0,5.058341025,4.773501318,141.5503972,0,12.1420765,1.661256099,1.791550695,64.98442975,0,12,MIXTO,11.8,,61,,Si,Si
April,2024,29,29-Apr-24,TN,198.8493,1.3,0.026,0.588,0,10.11412678,21.64,0.204,2.777,84.66779138,47.67172627,35.2799324,2.188697036,2.063281864,28.08693008,0,2.5850409,4.328103943,79.61163237,0,19.66055046,0.396343864,2.264822079,51.52470229,0,12,SULFURO/MIXTO,11.8,,58,,FALSE,Si
April,2024,30,30-Apr-24,TN,208.509,1.66,0.023,0.577,0,14.08998147,18.77,0.155,4.914,76.40852237,50.52443416,54.52656503,2.644689522,2.183947128,69.23816895,0,3.4612494,4.322556332,126.9806175,0,14.7983871,0.816559878,2.138609204,57.7424485,0,12,SULFURO,11.8,,61.5,,No,Si
April,2024,01,1-Apr-24,DIA,399.3570839,0.890025969,0.014002597,0.736574111,0,15.41373436,19.82632002,0.093375895,7.509388502,85.97771741,38.43454304,48.89337771,3.055976301,1.439271244,115.7477196,0,3.554381755,3.744733593,236.7349629,0,25.9091713,0.498405454,2.305462348,120.9872433,0,24,SULFURO,11.775,,59.75,,No,Si
April,2024,02,2-Apr-24,DIA,390.033164,0.990079527,0.020502386,0.667593047,0,16.36861488,20.1740081,0.124151285,6.61419675,85.51307137,42.02433636,51.49458577,3.302205691,2.032184578,108.2652393,0,3.861638506,4.835732705,210.245869,0,31.1536477,0.559432814,2.803548128,101.9806296,0,24,SULFURO,11.775,,61.07,,No,Si
April,2024,03,3-Apr-24,DIA,401.6239745,0.859705016,0.015014749,0.836764027,0,12.89171587,24.52348171,0.101196854,7.854844351,91.56379066,32.36393691,52.8486945,3.161497584,1.304601088,101.2624216,0,3.452781455,4.031033344,191.6081798,0,31.1536477,0.291283872,2.726432256,90.34575823,0,24,SULFURO,11.775,,60.5,,Si,Si
April,2024,04,4-Apr-24,DIA,401.58216,0.945255923,0.015010237,0.885658379,0,15.07643717,21.96110222,0.123726963,7.152674372,87.22260175,37.58671188,47.36925131,3.310951778,1.865361789,107.8368457,0,3.795979152,4.962822487,227.6515731,0,26.63640988,0.485027374,3.097460698,119.8147273,0,24,SULFURO,11.75,,60.83,,No,Si
April,2024,05,5-Apr-24,DIA,406.2378,1.110098514,0.01500197,0.751662055,0,18.10643539,20.82361242,0.122439266,8.385812482,83.60787361,44.9129535,52.84570986,3.770413928,2.216938656,151.8371719,0,4.50963978,4.936078533,287.321662,0,22.43610028,0.739225852,2.719139877,135.4844901,0,24,SULFURO,11.75,,61.5,,No,Si
April,2024,06,6-Apr-24,DIA,401.8615,1.025572447,0.016480918,0.721356189,0,17.97143178,16.38738983,0.087073466,7.731788189,71.45781263,33.8012112,50.23615486,2.945048584,1.56483485,138.951304,0,4.12138082,4.62952301,276.5962171,0,22.36112876,1.176332236,3.06468816,137.6449132,0,24,SULFURO,11.75,,60.5,,No,Si
April,2024,07,7-Apr-24,DIA,377.372,1.897672072,0.018512856,0.998948576,0,8.323538701,27.26482703,0.214704011,7.299961299,31.68983007,36.24465073,27.38395651,2.26939843,1.787097147,60.76151039,0,7.16128305,4.930650762,221.8872586,0,45.3379282,4.89188462,3.143553615,161.1257482,0,24,MIXTO,11.7,,61.5,,No,Si
April,2024,08,8-Apr-24,DIA,355.422,2.832684851,0.02656314,1.083910136,0,18.15226843,29.37193866,0.170441035,7.593696349,52.95670453,46.57382935,41.66609373,5.331673148,3.093891423,137.8428145,0,10.06798515,6.642982693,330.8273038,0,19.58003218,4.736312002,3.54909127,192.9844893,0,24,MIXTO,11.95,,62,,Si,Si
April,2024,09,9-Apr-24,DIA,362.995,3.234656896,0.028996388,1.239451452,0,26.86545149,27.50361754,0.169944046,5.249927854,62.92961858,52.07729176,41.47088366,7.388971029,4.565623521,141.0416821,0,11.7416428,8.767014119,340.0980873,0,13.51159128,4.352671771,4.201390598,199.0564052,0,24,MIXTO,11.825,,58.5,,Si,Si
April,2024,10,10-Apr-24,DIA,283.75,3.24693674,0.030261265,1.313576472,0,27.47648367,22.98569131,0.164734612,5.532896751,68.55024718,63.26294772,47.9813263,6.31565972,4.526327872,152.0245473,0,9.213183,7.154784965,316.8410692,0,10.32701285,2.89752328,2.628457093,164.8165219,0,22.93,MIXTO,11.775,,59,,Si,Si
April,2024,11,11-Apr-24,DIA,377.473,3.580158554,0.033497357,1.17046459,0,48.23822679,21.99229116,0.217119344,8.156751653,78.50072329,69.46895048,62.91154335,10.60869129,10.47345215,393.4672362,0,13.5141319,15.07645082,625.4293174,0,7.82518399,2.905440613,4.602998664,231.9620813,0,24,MIXTO,11.7,,59,,Si,Si
April,2024,12,12-Apr-24,DIA,346.14,3.44276235,0.035982735,1.158533853,0,35.41686006,25.5292384,0.158518217,5.357068015,75.87331862,53.04262426,52.16682823,9.041654638,5.614217503,189.7305282,0,11.9167776,10.58435095,363.6995667,0,9.773311339,2.875122962,4.970133443,173.9690385,0,24,MIXTO,12.025,,61.25,,Si,Si
April,2024,13,13-Apr-24,DIA,244.9696,3.153253987,0.033112434,1.056558724,0,32.33332152,19.46920996,0.26353644,4.197755081,81.49435053,71.6721029,58.31110331,6.295042255,8.521008453,135.7273647,0,7.72451368,11.88887741,232.7641855,0,7.57638215,1.429471425,3.36786896,97.03682084,0,24,MIXTO,11.94,,61,,Si,Si
April,2024,14,14-Apr-24,DIA,327.1455,2.413932012,0.032984466,1.009143693,0,25.21501763,21.48705483,0.183237401,4.750098842,68.60727711,49.7234208,51.06357831,5.417964665,4.620334294,119.7738261,0,7.89706995,9.292068445,234.5582312,0,12.97423245,2.479105285,4.671734151,114.7844051,0,24,SULFURO/MIXTO,11.725,,61,,FALSE,Si
April,2024,15,15-Apr-24,DIA,365.775485,1.804109475,0.0289863,0.997246607,0,27.09299625,19.60053078,0.101045132,5.014300031,80.47248023,41.29286159,42.33779887,5.310371069,2.73761538,135.852412,0,6.598990182,6.629754575,320.8773616,0,13.50073951,1.288619113,3.892139195,185.0249496,0,24,SULFURO,11.75,,62,,No,Si
April,2024,16,16-Apr-24,DIA,348.459528,1.210706014,0.029070601,0.702470209,0,17.23986078,21.39129146,0.099559259,5.601496179,87.41374274,29.22886434,50.58389907,3.687828866,1.716387759,96.5690143,0,4.218820463,5.872235537,190.9086015,0,20.21243283,0.530991597,4.155847778,94.33958721,0,24,SULFURO,11.8,,62.75,,No,Si
April,2024,17,17-Apr-24,DIA,358.04932,1.675052864,0.029945032,0.697569775,0,22.86040264,21.53691326,0.108760186,3.232768375,82.09107889,37.29511923,37.68294893,4.923425088,2.486301635,73.90238671,0,5.997515388,6.66656036,196.116251,0,15.66242404,1.0740903,4.180258725,122.2138643,0,22.33,SULFURO,11.8,,62.75,,No,Si
April,2024,18,18-Apr-24,DIA,317.756,1.454857359,0.03069143,0.732028586,0,23.75526936,17.68831612,0.10974636,5.219594392,90.89338459,37.41984834,61.314263,4.20190714,2.607054334,123.9928707,0,4.62289655,6.967036077,202.225167,0,13.37623224,0.42098941,4.359981744,78.23229624,0,24,SULFURO,11.8,,61.5,,Si,Si
April,2024,19,19-Apr-24,DIA,353.9359,1.399919632,0.035004822,0.976077153,0,23.03708053,17.91945579,0.147717979,4.180343053,83.31525671,41.50164642,46.74400977,4.128119461,3.402990981,96.30289955,0,4.95481815,8.199652964,206.0219053,0,15.36374801,0.826698689,4.796661983,109.7190057,0,24,SULFURO,11.785,,61.5,,No,Si
April,2024,20,20-Apr-24,DIA,308.393255,1.501010696,0.040323241,0.68359276,0,22.83176394,18.74310871,0.458692664,4.576097368,92.44691691,67.37810253,52.51061217,4.279382337,10.47276262,104.4803749,0,4.629015743,15.5432733,198.9700188,0,13.50720232,0.349633405,5.07051068,94.48964389,0,24,SULFURO,11.855,,59,,Si,Si
April,2024,21,21-Apr-24,DIA,351.33024,1.240773945,0.040983482,0.590928734,0,21.68380992,18.16714031,0.448445954,4.086313066,90.36785303,61.18287153,55.87571994,3.939328173,9.724016819,88.60683579,0,4.35921408,15.89336456,158.5784235,0,16.20242205,0.419885907,6.169347739,69.9715877,0,24,SULFURO,11.75,,59,,Si,Si
April,2024,22,22-Apr-24,DIA,357.52,1.20382608,0.03414087,0.619093914,0,21.23275227,18.67775142,0.152093696,5.257803256,92.14394343,39.70697449,57.97562466,3.965800689,3.229367762,111.637634,0,4.303919,8.132998808,192.5596053,0,16.83813739,0.338118311,4.903631046,80.92197129,0,24,SULFURO,11.75,,63,,Si,Si
April,2024,23,23-Apr-24,DIA,364.8066,1.516175513,0.025472682,0.637980963,0,27.32328272,18.2498151,0.107263596,5.056452149,90.15279162,43.06194982,62.43144548,4.986448576,2.930793569,138.1588716,0,5.53110834,6.805993647,221.2969291,0,13.35149234,0.544659764,3.875200078,83.13805746,0,24,SULFURO,11.65,,59,,Si,Si
April,2024,24,24-Apr-24,DIA,372.1025,1.339207732,0.025977364,0.614886819,0,20.50235725,22.15812246,0.11076148,5.716946813,91.16459752,35.94914774,60.46989443,4.542937425,2.270871438,117.2108859,0,4.98322545,6.316899235,193.8334555,0,18.14925452,0.440288025,4.046027796,76.62256957,0,24,SULFURO,11.65,,61,,Si,Si
April,2024,25,25-Apr-24,DIA,378.6405,1.24978225,0.019007258,0.651995546,0,17.99504288,23.99304501,0.095677048,6.354828461,91.23822704,40.52408211,55.76839192,4.317558738,1.721712579,114.3554107,0,4.73218176,4.248615857,205.0541655,0,21.04137803,0.414623022,2.526903279,90.69875485,0,24,SULFURO,11.65,,62,,Si,Si
April,2024,26,26-Apr-24,DIA,370.2366,1.681248061,0.026817874,0.670617253,0,21.26400849,19.72643148,0.212422837,4.435996191,67.38799264,48.30185763,48.04130825,4.194630065,4.516961012,94.32706068,0,6.22459566,9.351526492,196.3457369,0,17.41142081,2.029965595,4.83456548,102.0186762,0,24,SULFURO,11.8,,61,,No,Si
April,2024,27,27-Apr-24,DIA,337.8965,2.791889706,0.020552998,0.7287773,0,28.46128411,20.16698,0.270919993,4.274292705,60.84339057,75.60175527,54.67239805,5.739781476,7.71073088,121.6518591,0,9.4336976,10.19914267,222.51056,0,11.87214529,3.693916124,2.488411788,100.8587009,0,23.67,MIXTO,11.775,,59,,Si,Si
April,2024,28,28-Apr-24,DIA,354.46165,2.830028756,0.023502157,0.84655248,0,26.93753812,23.61503461,0.181589395,5.259038527,63.41418062,59.90883559,52.20581091,6.36130895,4.891571254,141.6655508,0,10.03136663,8.165024751,271.3597362,0,13.15865052,3.670057675,3.273453497,129.6941854,0,24,MIXTO,11.8,,59.5,,Si,Si
April,2024,29,29-Apr-24,DIA,401.4621,1.481687407,0.024485938,0.58244844,0,23.80567294,19.98935406,0.17581824,4.006069819,79.99780691,49.07670931,46.97856257,4.75860025,4.185471519,95.3671879,,5.94841338,8.528427389,203.0015026,0,16.86413574,1.18981313,4.342955871,107.6343147,0,24,SULFURO/MIXTO,5.95,,58,,FALSE,Si
April,2024,30,30-Apr-24,DIA,412.525,1.66,0.023,0.577,0,27.87634877,18.77,0.155,4.914,76.40852237,50.52443416,54.52656503,5.232390665,4.32083406,136.9843779,0,6.847915,8.551969223,251.2250273,0,14.7983871,1.615524335,4.231135163,114.2406494,0,24,SULFURO,11.79,,59.75,,No,Si
May,2024,01,1-May-24,TD,174.2475,1.58,0.041,0.718,18.95,11.51128929,19.11,0.192,4.716,79.90261864,40.44302507,52.40267648,2.199807384,2.210167544,54.2872403,0,2.7531105,5.464891758,103.5963121,0,15.13709677,0.553303116,3.254724214,49.30907184,0,12,SULFURO,11.79,,60,,No,Si
May,2024,02,2-May-24,TD,168.912,1.37,0.031,0.561,15.52,10.51517827,17.94,0.202,5.133,81.51884302,48.92333436,56.81565477,1.886422981,2.12406601,53.97441005,0,2.3140944,4.341621514,94.99918688,0,16.06363636,0.427671419,2.217555504,41.02477683,0,10.35,SULFURO,11.7,,62,,No,Si
May,2024,03,3-May-24,TD,163.558558,1.65,0.027,0.623,18.21,7.240664153,21.08,0.195,4.974,56.55770693,42.94523565,37.68362623,1.526332004,1.41192951,36.0150635,0,2.698716208,3.287744237,95.57218107,0,22.58888889,1.172384204,1.875814727,59.55711757,0,10.85,SULFURO,11.7,,62,,No,Si
May,2024,04,4-May-24,TD,184.2045,2.25,0.024,0.698,16.78,15.30831918,22.33,0.13,4.248,82.47711821,51.7181079,60.34656093,3.418347672,1.990081493,65.02973987,0,4.14460125,3.847939482,107.7604736,0,12.03296703,0.726253578,1.857857989,42.73073375,0,12,SULFURO,11.7,,61,,No,Si
May,2024,05,5-May-24,TD,161.909896,1.51,0.019,0.54,16.98,11.60704709,19.38,0.112,4.087,92.00791262,49.00599258,60.97494,2.249445726,1.299989274,47.43800146,0,2.44483943,2.652714914,77.79917694,0,13.94927536,0.195393704,1.35272564,30.36117548,0,12,SULFURO,11.7,,61,,Si,Si
May,2024,06,6-May-24,TD,88.212865,1.31,0.024,0.623,17.89,4.861430436,20.17,0.365,4.463,84.85291193,65.93208092,55.34786187,0.980550519,1.774422109,21.69656404,0,1.155588532,2.691287889,39.20036529,0,18.14545455,0.175038013,0.91686578,17.50380126,0,6,SULFURO,11.7,,60,,No,Si
May,2024,07,7-May-24,TD,149.730672,1.84,0.022,0.515,17.55,11.07757544,20.74,0.148,3.417,83.39209254,51.80583244,58.96314225,2.297489146,1.639481165,37.85207528,0,2.755044365,3.164665227,64.19616362,0,13.51655629,0.457555219,1.525184062,26.34408835,0,12,SULFURO,11.6,,61,,No,Si
May,2024,08,8-May-24,TD,149.55291,1.22,0.023,0.534,15.76,9.071666984,17.48,0.131,4.957,86.91081626,43.47207737,52.21019497,1.585727389,1.188388375,44.96825324,0,1.824545502,2.733682048,86.12925745,0,16.48571429,0.238818113,1.545293673,41.1610042,0,9.48,SULFURO,12.2,,62,,No,Si
May,2024,09,9-May-24,TD,195.6407,1.27,0.022,0.558,16.42,8.751323559,20.49,0.173,4.889,72.16934613,47.3713034,47.50312002,1.793146197,1.513978976,42.78522088,0,2.48463689,3.195983364,90.06823312,0,22.35555556,0.691490693,1.682004388,47.28301224,0,12,SULFURO,11.9,,58,,No,Si
May,2024,10,10-May-24,TD,198.58066,1.16,0.033,0.454,20.76,10.86818603,17.05,0.112,3.475,80.44267575,33.28057879,47.65460917,1.853025718,1.217236836,37.76694646,0,2.303535656,3.657498997,79.25140321,0,18.27173913,0.450509938,2.440262162,41.48445675,0,12,SULFURO,11.88,,58,,No,Si
May,2024,11,11-May-24,TD,199.627168,1.49,0.02,0.447,19.57,11.64315402,19.25,0.149,4.785,75.35211769,50.6270464,60.43789485,2.241307149,1.734829949,55.71249198,0,2.974444803,3.426686075,92.18139069,0,17.14545455,0.733137655,1.691856126,36.46889871,0,12,SULFURO,11.7,,59,,No,Si
May,2024,12,12-May-24,TD,194.596271,1.12,0.023,0.531,18.34,8.148383799,18.51,0.296,4.192,69.20306966,58.97187197,41.90356939,1.508265841,2.411921605,34.15802489,0,2.179478235,4.089952589,81.51578824,0,23.88157895,0.671212394,1.678030985,47.35776335,0,12,SULFURO,12.2,,59,,No,Si
May,2024,13,13-May-24,TD,174.024261,1.86,0.021,0.405,17.92,11.48499275,23.23,0.144,4.356,82.42466539,50.43373382,63.48965497,2.667963816,1.653838956,50.02862842,0,3.236851255,3.279231638,78.7980789,0,15.15231788,0.568887439,1.625392683,28.76945048,0,12,SULFURO,12.1,,60,,No,Si
May,2024,14,14-May-24,TD,189.435833,1.68,0.018,0.425,18.06,9.246979757,22.92,0.144,3.372,66.59522743,48.01762115,44.59408305,2.11940776,1.331565085,31.18081574,0,3.182521994,2.773075911,69.92141919,0,20.48623853,1.063114234,1.441510826,38.74060345,0,12,SULFURO,11.8,,60,,No,Si
May,2024,15,15-May-24,TD,175.722464,1.61,0.021,0.506,18.63,11.26937482,18.1,0.082,2.616,72.09833546,35.97608324,38.36474069,2.039756842,0.924088735,29.48068453,0,2.82913167,2.568619627,76.84317421,0,15.59292035,0.789374828,1.644530892,47.36248968,0,12,SULFURO,11.8,,63,,No,Si
May,2024,16,16-May-24,TD,185.907014,1.87,0.021,0.475,18.78,13.95953225,20.1,0.188,2.937,80.71040787,62.90610658,56.04549903,2.805865983,2.624392064,40.99914623,0,3.476461162,4.171919399,73.15332532,0,13.31756757,0.670595179,1.547527336,32.15417909,0,12,SULFURO,11.7,,62.5,,No,Si
May,2024,17,17-May-24,TD,142.4323558,1.83,0.023,0.512,19.41,9.925347277,20.12,0.119,2.929,76.61502371,44.76140794,50.50584764,1.996979872,1.181116326,29.07134217,0,2.606512111,2.63869342,57.56034901,0,14.35036496,0.609532239,1.457577094,28.48900684,0,12,SULFURO,11.7,,62.5,,No,Si
May,2024,18,18-May-24,TD,160.7860716,1.86,0.019,0.453,0,12.95432804,19.32,0.125,2.812,83.68750956,61.01062303,57.65213826,2.502776178,1.619291005,36.42757046,0,2.990620932,2.65411321,63.18511604,0,12.41176471,0.487844754,1.034822205,26.75754558,0,10.75,SULFURO,11.7,,61,,No,Si
May,2024,19,19-May-24,TD,172.80939,1.65,0.021,0.426,0,10.65263363,20.83,0.118,3.727,77.82067248,43.66776316,55.53936584,2.218943585,1.257010768,39.70236554,0,2.851354935,2.878578332,71.48508979,0,16.22222222,0.63241135,1.621567564,31.78272425,0,12,SULFURO,11.6,,62,,No,Si
May,2024,20,20-May-24,TD,191.583308,1.37,0.019,0.471,0,10.54675786,20.08,0.112,3.512,80.68716361,42.02843667,50.31981597,2.117788979,1.181236881,37.04021362,0,2.62469132,2.810565832,73.60959675,0,18.16513761,0.50690234,1.629328951,36.56938313,0,12,SULFURO,11.8,,59,,No,Si
May,2024,21,21-May-24,TD,206.125824,0.8,0.018,2.346,0,7.579703436,19.66,0.339,4.134,90.36772217,64.89763361,43.86077628,1.490169696,2.569519465,31.33449401,0,1.649006592,3.959342309,71.44081036,0,27.19444444,0.158836896,1.389822844,40.10631635,0,12,SULFURO,11.8,,59,,Si,Si
May,2024,22,22-May-24,TD,193.669396,2.43,0.028,0.755,0,11.60082904,25.03,0.176,4.408,61.69963641,48.3074108,42.30743595,2.90368751,2.041745912,51.13645443,0,4.706166323,4.226568715,120.8687156,0,16.69444444,1.802478813,2.184822803,69.73226114,0,12,MIXTO,11.7,,63,,Si,Si
May,2024,23,23-May-24,TD,140.9492,2.98,0.019,0.612,0,14.62545107,20.6,0.176,2.542,71.72946807,71.808,54.3696568,3.01284292,2.574079388,37.17789662,0,4.20028616,3.584669379,68.3798626,0,9.637254902,1.18744324,1.010589991,31.20196599,0,12,MIXTO,11.7,,60,,Si,Si
May,2024,24,24-May-24,TD,186.1959,0.85,0.018,0.14,0,7.307382416,19.7,0.187,3.433,90.95760628,48.84494047,42.20939832,1.439554336,1.366480512,25.08624383,0,1.58266515,2.797588652,59.43283921,0,25.48051948,0.143110814,1.431108141,34.34659538,0,12,SULFURO,11.7,,62,,Si,Si
May,2024,25,25-May-24,TD,172.266524,1.08,0.022,0.692,0,8.619072248,15.32,0.084,2.423,70.97324142,30.67185979,32.92328318,1.320441868,0.724002069,20.88401206,0,1.860478459,2.360476586,63.43234951,0,19.98666667,0.540036591,1.636474518,42.54833746,0,12,SULFURO,11.7,,61,,No,Si
May,2024,26,26-May-24,TD,146.0456,0.91,0.023,0.565,0,4.016254,16.47,0.123,3.45,49.77197802,22.47135027,26.90821427,0.661477034,0.493999242,13.8560763,0,1.32901496,2.198351394,51.49385299,0,36.36363636,0.667537926,1.704352152,37.63777669,0,10.5,SULFURO,11.9,,61,,No,Si
May,2024,27,27-May-24,TD,164.180973,1.04,0.035,0.422,0,8.806254409,16.39,0.37,3.194,84.53061273,58.29937517,48.79092863,1.443345098,3.258314131,28.12717658,0,1.707482119,5.58893491,57.64837311,0,18.64367816,0.264137022,2.330620779,29.52119653,0,12,SULFURO,11.9,,60,,No,Si
May,2024,28,28-May-24,TD,154.465227,1.13,0.029,0.13,0,7.895236805,19.88,0.35,3.505,89.92332772,59.18794475,72.67156611,1.569573077,2.763332882,27.672805,0,1.745457065,4.668742754,38.07927431,0,19.56435644,0.175883988,1.905409873,10.4064693,0,12,SULFURO,11.9,,58,,No,Si
May,2024,29,29-May-24,TD,69.60642,1.036492065,0.03065014,0.14815154,0,3.298078332,18.68610326,0.24913631,3.149918642,85.42095672,47.76410179,65.93816559,0.616282323,0.821671065,10.38867842,0,0.72146502,1.72026906,15.75518264,0,21.10514457,0.105182698,0.898597995,5.366504223,0,5.75,SULFURO,11.9,,58,,No,Si
May,2024,30,30-May-24,TD,84.771008,0.93,0.019,0.206,0,3.547685357,18.33,0.125,3.252,82.48543413,40.56362084,68.93827822,0.650290726,0.44346067,11.53707278,0,0.788370374,1.093247251,16.73536543,0,23.89473684,0.138079648,0.649786581,5.198292649,0,12,SULFURO,11.9,,58,,No,Si
May,2024,31,31-May-24,TD,178.644244,1.07,0.02,0.186,0,7.570967533,23.44,0.202,5.211,92.84022532,44.83353884,83.37047565,1.77463479,1.529335442,39.45231181,0,1.911493411,3.411141483,47.32168253,0,23.5959596,0.136858621,1.881806041,7.869370718,0,12,SULFURO,11.9,,58,,Si,Si
May,2024,01,1-May-24,TN,196.7724,1.32,0.045,0.605,17.73,10.89687412,19.06,0.186,4.757,79.96256495,33.13917632,48.4264971,2.076944208,2.026818587,51.8364302,0,2.59739568,6.116080156,107.0414614,0,18.05769231,0.520451472,4.089261569,55.20503119,0,12,SULFURO,11.85,,59.5,,No,Si
May,2024,02,2-May-24,TN,163.9605,1.18,0.027,0.553,14.7,9.353137479,17.71,0.211,4.625,85.61594168,51.54387336,55.31780528,1.656440647,1.973512008,43.25826084,0,1.9347339,3.828800358,78.19952477,0,17.53,0.278293253,1.85528835,34.94126393,0,10.47,SULFURO,11.85,,60.14,,No,Si
May,2024,03,3-May-24,TN,187.568,2.13,0.021,0.665,17.1,11.95988145,22.98,0.105,4.646,68.79209699,39.39754261,48.13043101,2.748380758,1.255787553,55.56560924,0,3.9951984,3.187476857,115.4479777,0,15.68309859,1.246817642,1.931689304,59.88236842,0,12,SULFURO,11.85,,59,,No,Si
May,2024,04,4-May-24,TN,190.7712,2.09,0.022,0.638,18.55,14.5728,22.04,0.158,4.534,80.55555556,56.64928292,58.22932599,3.21184512,2.3025024,66.0730752,0,3.98711808,4.0644864,113.4704448,0,13.09090909,0.77527296,1.761984,47.3973696,0,12,SULFURO,11.8,,60.66,,No,Si
May,2024,05,5-May-24,TN,116.618832,1.53,0.017,0.541,17.25,9.237135208,17.34,0.108,3.96,89.7689769,53.73134328,62.20180244,1.601719245,0.997610602,36.57905542,0,1.78426813,1.856664177,58.80706666,0,12.625,0.182548885,0.859053574,22.22801124,0,8.58,SULFURO,11.8,,62,,No,Si
May,2024,06,6-May-24,TN,168.827,2.39,0.021,0.552,17.41,14.13926125,24.38,0.106,3.966,85.43200837,51.84320023,62.66289353,3.447151893,1.498761693,56.07631012,0,4.0349653,2.890951341,89.48886169,0,11.94029851,0.587813407,1.392189649,33.41255157,0,12,SULFURO,11.8,,61,,No,Si
May,2024,07,7-May-24,TN,149.515338,1.12,0.024,0.607,14.31,8.186459542,16.83,0.18,5.715,82.27662455,46.49182561,51.48052349,1.377781141,1.473562717,46.78561628,0,1.674571786,3.169509259,90.88022636,0,18.26373626,0.296790645,1.695946542,44.09461008,0,12,SULFURO,11.8,,62,,No,Si
May,2024,08,8-May-24,TN,191.711586,1.34,0.021,0.595,15.93,10.9173019,20.55,0.085,3.177,87.33211703,36.31809643,46.13362442,2.243505541,0.927970662,34.68426815,0,2.568935252,2.555119219,75.18218778,0,17.56034483,0.325429711,1.627148557,40.49791964,0,12,SULFURO,11.7,,62,,No,Si
May,2024,09,9-May-24,TN,191.907471,1.28,0.019,0.544,18.95,8.278012432,21.91,0.152,4.065,73.83573458,40.66041535,46.83707717,1.813712524,1.25825789,33.65012054,0,2.456415629,3.094552475,71.84504792,0,23.1827957,0.642703105,1.836294586,38.19492738,0,12,SULFURO,11.75,,59,,No,Si
May,2024,10,10-May-24,TN,201.06225,1.74,0.026,0.46,19.58,14.34705326,20.09,0.138,3.731,82.38779143,46.9116158,56.13753333,2.882323001,1.97989335,53.52885573,0,3.49848315,4.220475711,95.3530598,0,14.0141844,0.616160149,2.240582361,41.82420407,0,12,SULFURO,11.67,,60,,No,Si
May,2024,11,11-May-24,TN,199.01063,1.35,0.022,0.462,20.11,11.30868204,18.28,0.16,3.245,76.9445992,46.70463326,50.84589541,2.067227077,1.809389126,36.69667322,0,2.686643505,3.874110554,72.17234138,0,17.59803922,0.619416428,2.064721428,35.47566816,0,12,SULFURO,11.7,,59,,No,Si
May,2024,12,12-May-24,TN,183.75465,1.14,0.02,0.501,18.58,8.25751811,18.78,0.178,4.8,74.02900863,45.57907077,50.54272535,1.550761901,1.469838224,39.63608693,0,2.09480301,3.224809543,78.42095308,0,22.25301205,0.544041109,1.754971319,38.78486615,0,12,SULFURO,11.85,,63.5,,No,Si
May,2024,13,13-May-24,TN,183.040815,1.85,0.018,0.412,17.81,13.25742262,21.06,0.151,3.158,82.45135527,56.71148501,58.90970412,2.792013204,2.001870816,41.86694064,0,3.386255078,3.529921347,71.06968413,0,13.80666667,0.594241873,1.528050531,29.20274349,0,12,SULFURO,11.78,,62,,No,Si
May,2024,14,14-May-24,TN,193.687037,1.49,0.021,0.442,17.24,7.136319738,21.88,0.106,3.077,54.10467516,26.9342281,38.62970969,1.561426759,0.756449892,21.95845583,0,2.885936851,2.808507782,56.84343996,0,27.14102564,1.324510093,2.05205789,34.88498413,0,12,SULFURO,11.65,,62,,No,Si
May,2024,15,15-May-24,TN,191.908665,1.64,0.022,0.556,17.88,12.19666994,18.29,0.092,2.979,70.87883069,36.20911846,42.13117062,2.230770931,1.122093634,36.33387974,0,3.147302106,3.09892558,86.23990077,0,15.73451327,0.916531175,1.976831946,49.90602103,0,12,SULFURO,11.7,,61,,No,Si
May,2024,16,16-May-24,TN,180.503894,1.65,0.019,0.546,0,14.68469921,17.12,0.116,2.662,84.41085439,56.21904627,53.85417343,2.514020506,1.703425109,39.09066931,0,2.978314251,3.029978667,72.58614666,0,12.2919708,0.464293745,1.326553558,33.49547735,0,12,SULFURO,11.9,,63,,No,Si
May,2024,17,17-May-24,TN,184.7617712,1.8,0.019,0.476,19.31,12.70700937,20.35,0.09,2.705,77.75407184,42.48062016,49.72326394,2.585876406,1.143630843,34.37246034,0,3.325711882,2.6921237,69.12752224,0,14.54014599,0.739835476,1.548492857,34.7550619,0,12,SULFURO,11.9,,63,,No,Si
May,2024,18,18-May-24,TN,185.8237617,1.69,0.018,0.427,0,15.42283671,17.6,0.105,2.803,86.43486861,57.58464409,59.87699191,2.714419261,1.619397854,43.2302113,0,3.140421573,2.81220433,72.19836855,0,12.04861111,0.426002313,1.192806475,28.96815726,0,12,SULFURO,11.9,,62,,No,Si
May,2024,19,19-May-24,TN,190.204299,1.45,0.019,0.409,0,11.85439483,18.15,0.15,3.186,78.01312707,52.55681818,52.84008391,2.151572661,1.778159224,37.76810192,0,2.757962336,3.383308362,71.47623381,0,16.04504505,0.606389674,1.605149138,33.70813189,0,12,SULFURO,11.97,,61,,No,Si
May,2024,20,20-May-24,TN,195.087984,0.79,0.021,0.473,0,6.262552016,20.69,0.156,5.339,84.07255085,31.98906357,45.74657849,1.295722012,0.976958114,33.43576521,0,1.541195074,3.054037866,73.08910593,0,31.15151515,0.245473062,2.077079752,39.65334072,0,12,SULFURO,11.91,,59,,No,Si
May,2024,21,21-May-24,TN,213.1295,0.85,0.019,0.425,0,7.456425656,17.4,0.171,4.374,71.61721832,40.78711986,41.34117814,1.297418064,1.275048787,32.61440582,0,1.81160075,3.126106456,78.89084755,0,28.58333333,0.514182686,1.851057669,46.27644173,0,12,SULFURO,11.7,,59,,No,Si
May,2024,22,22-May-24,TN,148.492075,2.82,0.024,0.795,0,11.58577873,25.39,0.131,3.393,70.24825592,52.57506671,42.03192949,2.941629219,1.517737013,39.31054722,0,4.187476515,2.886799976,93.52544055,0,12.81675393,1.245847296,1.369062963,54.21489332,0,12,MIXTO,11.8,,63,,Si,Si
May,2024,23,23-May-24,TN,180.6168,2.19,0.018,0.511,0,8.483516364,21.06,0.135,2.754,45.16811955,48.73078714,32.80637575,1.786628546,1.145274709,23.36360407,0,3.95550792,2.350207695,71.21665692,0,21.29032258,2.168879374,1.204932985,47.85305285,0,12,SULFURO/MIXTO,11.6,,58,,FALSE,Si
May,2024,24,24-May-24,TN,159.532416,0.89,0.021,0.477,0,5.333910565,16.79,0.109,2.87,63.07503159,27.38068052,29.96791525,0.895563584,0.581396252,15.30832332,0,1.419838502,2.123381306,51.08237658,0,29.90909091,0.524274918,1.541985054,35.77405326,0,12,SULFURO,11.6,,60,,No,Si
May,2024,25,25-May-24,TN,178.52094,1.05,0.019,0.639,0,9.002038232,15.55,0.096,3.865,74.6780179,36.16084532,47.70419408,1.399816945,0.86419567,34.79287777,0,1.87446987,2.389865786,72.93463066,0,19.83116883,0.474652925,1.525670116,38.1417529,0,11,SULFURO,11.6,,63,,No,Si
May,2024,26,26-May-24,TN,152.615112,1.01,0.021,0.402,0,8.424197453,15.73,0.167,3.226,85.96830158,49.384499,49.79860568,1.325126259,1.406840975,27.17646098,0,1.541412631,2.84875012,54.57273475,0,18.11627907,0.216286372,1.441909145,27.39627376,0,12,SULFURO,11.7,,61,,No,Si
May,2024,27,27-May-24,TN,186.61875,1.05,0.031,0.695,0,7.975160256,22.33,0.469,4.67,90.88319088,59.92844365,48.54268014,1.780853285,3.74035016,37.2439984,0,1.959496875,6.241360417,76.72423173,0,23.4,0.17864359,2.501010256,39.48023333,0,12,SULFURO,11.65,,58,,Si,Si
May,2024,28,28-May-24,TN,188.82644,0.96,0.032,0.163,0,8.370544548,17.56,0.154,2.815,81.08568413,33.78540088,59.46720805,1.469867623,1.28906386,23.5630829,0,1.812733824,3.815446397,39.6236576,0,22.55844156,0.342866201,2.526382536,16.0605747,0,12,SULFURO,11.7,,61,,No,Si
May,2024,30,30-May-24,TN,176.595172,1.02,0.022,0.214,0,9.171240977,18.18,0.257,4.625,92.5641859,58.46846411,81.63368772,1.66733161,2.357008931,42.41698952,0,1.801270754,4.031248241,51.96015359,0,19.25531915,0.133939145,1.67423931,9.543164068,0,12,SULFURO,11.68,,61.5,,Si,Si
May,2024,31,31-May-24,TN,193.558673,1.03,0.019,0.278,0,7.627523978,23.7,0.193,4.586,90.67385223,46.80068836,64.18010844,1.807723183,1.472112128,34.97982496,0,1.993654332,3.145492469,54.50259561,0,25.37634409,0.185931149,1.673380341,19.52277065,0,12,SULFURO,11.68,,61.5,,Si,Si
May,2024,01,1-May-24,DIA,371.0199,1.442107601,0.043121422,0.658069842,0,22.40816341,19.08568548,0.189082258,4.735937905,79.93171949,36.58575603,50.38207,4.276751591,4.236986131,106.1236705,0,5.35050618,11.58097191,210.6377735,0,16.55735426,1.073754589,7.343985784,104.514103,0,24,SULFURO,11.78,,59.75,,No,Si
May,2024,02,2-May-24,DIA,332.8725,1.276413131,0.02902975,0.5570595,0,19.86831575,17.83172602,0.206236808,4.893855731,83.38448576,50.15136405,56.13937307,3.542863629,4.097578018,97.23267089,0,4.2488283,8.170421873,173.1987116,0,16.75393648,0.705964671,4.072843855,75.96604076,0,20.82,SULFURO,11.78,,61.07,,No,Si
May,2024,03,3-May-24,DIA,351.126558,1.906410795,0.023794865,0.645435945,0,19.20054561,22.2634963,0.138939649,4.769691164,63.85968469,41.19885675,43.39901614,4.274712762,2.667717063,91.58067274,0,6.693914608,6.475221093,211.0201587,0,18.28732189,2.419201846,3.807504031,119.439486,0,22.85,SULFURO,11.78,,60.5,,No,Si
May,2024,04,4-May-24,DIA,374.9757,2.168599013,0.022982488,0.66747463,0,29.88111918,22.18856915,0.143655392,4.387480077,81.53494388,54.2511735,59.26062053,6.630192792,4.292583893,131.1028151,0,8.13171933,7.912425882,221.2309184,0,12.54891752,1.501526538,3.619841989,90.12810335,0,24,SULFURO,11.75,,60.83,,No,Si
May,2024,05,5-May-24,DIA,278.528728,1.518373918,0.018162608,0.540418696,0,20.8441823,18.47597049,0.110227393,4.030719732,91.06330159,50.95157959,61.50308702,3.851164971,2.297599877,84.01705688,0,4.229107559,4.509379091,136.6062436,0,13.36242046,0.377942588,2.211779215,52.58918672,0,20.58,SULFURO,11.75,,61.5,,Si,Si
May,2024,06,6-May-24,DIA,257.039865,2.019357515,0.022029562,0.576366311,0,19.00069169,23.30284857,0.17226656,4.093160156,85.3030824,58.63567766,60.43464242,4.427702412,3.273183802,77.77287415,0,5.190553832,5.582239231,128.689227,0,13.52792147,0.76285142,2.309055429,50.91635283,0,18,SULFURO,11.75,,60.5,,No,Si
May,2024,07,7-May-24,DIA,299.24601,1.480259052,0.02299928,0.560966899,0,19.26403498,19.07840331,0.161598745,4.393559897,82.9704011,49.1467971,54.57806412,3.675270287,3.113043883,84.63769156,0,4.42961615,6.334174486,155.07639,0,15.53392165,0.754345863,3.221130604,70.43869843,0,24,SULFURO,11.7,,61.5,,No,Si
May,2024,08,8-May-24,DIA,341.264496,1.2874122,0.021876463,0.568267868,0,19.98896889,19.15673065,0.105876349,3.984823921,87.15715725,40.01585482,49.37809668,3.82923293,2.116359037,79.65252139,0,4.393480754,5.288801267,161.3114452,0,17.07264131,0.564247825,3.17244223,81.65892384,0,21.48,SULFURO,11.95,,62,,No,Si
May,2024,09,9-May-24,DIA,387.548171,1.274951835,0.020514449,0.551067431,0,17.02933599,21.18026635,0.162791836,4.488451074,72.99778149,44.06996377,47.20757984,3.606858721,2.772236865,76.43534141,0,4.941052519,6.290535839,161.913281,0,22.75767953,1.334193798,3.518298974,85.47793962,0,24,SULFURO,11.83,,58.5,,No,Si
May,2024,10,10-May-24,DIA,399.64291,1.45180076,0.029478267,0.457018629,0,25.2152393,18.77970962,0.126793569,3.620659757,81.61553552,40.58314864,52.28720997,4.735348719,3.197130186,91.29580219,0,5.802018806,7.877974708,174.604463,0,15.84926105,1.066670087,4.680844522,83.30866082,0,24,SULFURO,11.78,,59,,No,Si
May,2024,11,11-May-24,DIA,398.637798,1.420108263,0.020998453,0.4544884,0,22.95183606,18.7720678,0.15441985,4.026221038,76.10787875,48.54564858,56.22577841,4.308534225,3.544219075,92.4091652,0,5.661088308,7.300796628,164.3537321,0,17.36844917,1.352554083,3.756577553,71.94456688,0,24,SULFURO,11.7,,59,,No,Si
May,2024,12,12-May-24,DIA,378.350921,1.129713451,0.021542982,0.516429824,0,16.40590191,18.64589804,0.236607524,4.49802225,71.56823725,53.06747859,46.13956194,3.059027742,3.881759828,73.79411182,0,4.274281245,7.314762132,159.9367413,0,23.06187877,1.215253503,3.433002304,86.1426295,0,24,SULFURO,12.03,,61.25,,No,Si
May,2024,13,13-May-24,DIA,357.065076,1.854873741,0.019462122,0.408588381,0,24.74241537,22.06727572,0.147750723,3.714090467,82.43831136,53.68817208,61.31776921,5.45997702,3.655709772,91.89556906,0,6.623106332,6.809152986,149.867763,0,14.43129422,1.163129312,3.153443214,57.97219397,0,24,SULFURO,11.94,,61,,No,Si
May,2024,14,14-May-24,DIA,383.12287,1.583945862,0.019516644,0.433594318,0,16.3832995,22.46699159,0.127447769,3.243502421,60.65517807,37.40900598,100,3.680834519,2.088014977,53.13927157,0,6.068458846,5.581583693,53.13927157,0,23.38496407,2.387624327,3.493568716,0,0,24,SULFURO,11.73,,61,,No,Si
May,2024,15,15-May-24,DIA,367.631129,1.625660426,0.021522014,0.532100709,0,23.46604475,18.19875406,0.087197582,2.804672238,71.45612138,36.10350327,40.35646512,4.270527774,2.046182369,65.81456427,0,5.976433776,5.667545207,163.083075,0,15.66651444,1.705906003,3.621362838,97.26851071,0,24,SULFURO,11.75,,62,,No,Si
May,2024,16,16-May-24,DIA,366.410908,1.761622067,0.020014746,0.509976515,0,28.64423147,18.57227866,0.151088612,2.796019004,82.41784026,60.09273017,54.95410026,5.319886489,4.327817173,80.08981554,0,6.454775413,7.201898067,145.739472,0,12.79178701,1.134888924,2.874080894,65.64965643,0,24,SULFURO,11.8,,62.75,,No,Si
May,2024,17,17-May-24,DIA,327.1941271,1.813059436,0.020741258,0.491671323,0,22.63235665,20.24913424,0.102717857,2.80323448,77.25359466,43.60958399,50.07882908,4.582856279,2.324747169,63.44380252,0,5.932223994,5.33081712,126.6878713,0,14.45691813,1.349367715,3.006069951,63.24406874,0,24,SULFURO,11.8,,62.75,,No,Si
May,2024,18,18-May-24,DIA,346.6098333,1.768859944,0.018463882,0.439060933,0,28.37716475,18.38518923,0.114130107,2.807108548,85.09475239,59.24809227,58.8386257,5.217195439,3.23868886,79.65778175,0,6.131042505,5.46631754,135.3834846,0,12.21439268,0.913847066,2.22762868,55.72570284,0,22.75,SULFURO,11.8,,61.5,,No,Si
May,2024,19,19-May-24,DIA,363.013689,1.545208195,0.019952082,0.417092697,0,22.50702846,19.41845079,0.134854319,3.442056672,77.91529763,48.47053518,54.18980848,4.370516246,3.035169993,77.47046746,0,5.609317271,6.261886694,142.9613236,0,16.12890345,1.238801024,3.226716701,65.49085614,0,24,SULFURO,11.79,,61.5,,No,Si
May,2024,20,20-May-24,DIA,386.671292,1.077371524,0.020009064,0.472009064,0,16.80930988,20.30726434,0.128392838,4.192675329,81.93960826,36.80035525,48.04131021,3.413510991,2.158194995,70.47597883,0,4.165886393,5.864603698,146.6987027,0,23.00340078,0.752375402,3.706408703,76.22272384,0,24,SULFURO,11.86,,59,,No,Si
May,2024,21,21-May-24,DIA,419.255324,0.825417626,0.018508353,1.369454811,0,15.03612909,18.53926461,0.255688697,4.253016147,80.55198074,54.26005296,42.53854492,2.78758776,3.844568252,63.94889982,0,3.460607342,7.085448765,150.3316579,0,27.8831953,0.673019582,3.240880513,86.38275808,0,24,SULFURO,11.75,,59,,No,Si
May,2024,22,22-May-24,DIA,342.161471,2.599253157,0.02626407,0.772359298,0,23.18660777,25.20988316,0.153514605,3.900829416,65.72466238,50.03934253,42.18725141,5.845316729,3.559482925,90.44700165,0,8.893642838,7.113368691,214.3941561,0,14.75685768,3.048326109,3.553885766,123.9471545,0,24,MIXTO,11.75,,63,,Si,Si
May,2024,23,23-May-24,DIA,321.566,2.53627376,0.018438321,0.555270443,0,23.10896743,20.76887027,0.16094852,2.619827167,58.84738407,62.66943781,43.36891843,4.799471466,3.719354097,60.54150068,0,8.15579408,5.934877074,139.5965195,0,13.91520417,3.356322614,2.215522977,79.05501884,0,24,SULFURO/MIXTO,11.65,,59,,FALSE,Si
May,2024,24,24-May-24,DIA,345.728316,0.868457547,0.019384316,0.295504833,0,12.64129298,18.47214461,0.154088412,3.195445847,77.77235901,39.58318746,36.5511363,2.33511792,1.947876763,40.39456716,0,3.002503652,4.920969958,110.5152158,0,27.34912611,0.667385733,2.973093195,70.12064864,0,24,SULFURO,11.65,,61,,No,Si
May,2024,25,25-May-24,DIA,350.787464,1.064732555,0.020473256,0.665027514,0,17.62111048,15.43749934,0.0901304,3.159669754,72.83256885,33.43333205,40.82871803,2.720258813,1.588197739,55.67688982,0,3.734948329,4.750342373,136.3669802,0,19.907228,1.014689516,3.162144633,80.69009035,0,23.12,SULFURO,11.65,,62,,No,Si
May,2024,26,26-May-24,DIA,298.660712,0.961099829,0.021978003,0.481707279,0,12.44045145,15.96890033,0.152795116,3.298315776,69.20931569,37.66201673,38.68563905,1.986603293,1.900840217,41.03253728,0,2.870427591,5.047101514,106.0665877,0,24.00722459,0.883824298,3.146261297,65.03405045,0,22.5,SULFURO,11.8,,61,,No,Si
May,2024,27,27-May-24,DIA,350.799723,1.045319809,0.032872076,0.567230784,0,16.78141467,19.21291171,0.417048528,3.895450788,87.92519368,59.15882992,48.64918341,3.224198383,6.998664291,65.37117498,,3.666978994,11.83029533,134.3726048,0,20.90406143,0.442780611,4.831631035,69.00142987,0,24,SULFURO,11.78,,59,,No,Si
May,2024,28,28-May-24,DIA,343.291667,1.036492065,0.03065014,0.14815154,0,16.26578135,18.68610326,0.24913631,3.149918642,85.42095672,47.76410179,65.93816559,3.0394407,4.052396742,51.2358879,0,3.558190889,8.484189151,77.7029319,0,21.10514457,0.51875019,4.431792409,26.467044,0,24,SULFURO,11.8,,59.5,,No,Si
May,2024,29,29-May-24,DIA,69.60642,1.036492065,0.03065014,0.14815154,0,3.298078332,18.68610326,0.24913631,3.149918642,85.42095672,47.76410179,65.93816559,0.616282323,0.821671065,10.38867842,0,0.72146502,1.72026906,15.75518264,0,21.10514457,0.105182698,0.898597995,5.366504223,0,17.75,SULFURO,12.25,,58,,No,Si
May,2024,30,30-May-24,DIA,261.36618,0.990809572,0.021026986,0.211405295,0,12.71892633,18.22183944,0.220181289,4.242029624,89.49588843,54.64868893,78.54087584,2.317622335,2.800469601,53.9540623,0,2.589641129,5.124495492,68.69551902,0,20.54939019,0.272018793,2.324025891,14.74145672,0,24,SULFURO,11.79,,59.75,,No,Si
May,2024,31,31-May-24,DIA,372.202917,1.049198586,0.019479965,0.233843252,0,15.19849151,23.57048375,0.197483255,4.897337129,91.73424947,45.77726302,73.09861473,3.582357973,3.001447569,74.43213678,0,3.905147743,6.556633952,101.8242781,0,24.48946441,0.32278977,3.555186382,27.39214136,0,24,SULFURO,11.79,,59.75,,Si,Si
,,,,,,,,,,,,,,,,,,,,,,,,,,,,,,,,,,,,,
,,,,,,,,,,,,,,,,,,,,,,,,,,,,,,,,,,,,,
,,,,,,,,,,,,,,,,,,,,,,,,,,,,,,,,,,,,,
,,,,,,,,,,,,,,,,,,,,,,,,,,,,,,,,,,,,,
,,,,,,,,,,,,,,,,,,,,,,,,,,,,,,,,,,,,,
,,,,,,,,,,,,,,,,,,,,,,,,,,,,,,,,,,,,,
,,,,,,,,,,,,,,,,,,,,,,,,,,,,,,,,,,,,,
,,,,,,,,,,,,,,,,,,,,,,,,,,,,,,,,,,,,,
,,,,,,,,,,,,,,,,,,,,,,,,,,,,,,,,,,,,,
,,,,,,,,,,,,,,,,,,,,,,,,,,,,,,,,,,,,,
,,,,,,,,,,,,,,,,,,,,,,,,,,,,,,,,,,,,,
,,,,,,,,,,,,,,,,,,,,,,,,,,,,,,,,,,,,,
,,,,,,,,,,,,,,,,,,,,,,,,,,,,,,,,,,,,,
,,,,,,,,,,,,,,,,,,,,,,,,,,,,,,,,,,,,,
,,,,,,,,,,,,,,,,,,,,,,,,,,,,,,,,,,,,,
,,,,,,,,,,,,,,,,,,,,,,,,,,,,,,,,,,,,,
,,,,,,,,,,,,,,,,,,,,,,,,,,,,,,,,,,,,,
,,,,,,,,,,,,,,,,,,,,,,,,,,,,,,,,,,,,,
,,,,,,,,,,,,,,,,,,,,,,,,,,,,,,,,,,,,,
,,,,,,,,,,,,,,,,,,,,,,,,,,,,,,,,,,,,,
,,,,,,,,,,,,,,,,,,,,,,,,,,,,,,,,,,,,,
,,,,,,,,,,,,,,,,,,,,,,,,,,,,,,,,,,,,,
,,,,,,,,,,,,,,,,,,,,,,,,,,,,,,,,,,,,,
,,,,,,,,,,,,,,,,,,,,,,,,,,,,,,,,,,,,,
,,,,,,,,,,,,,,,,,,,,,,,,,,,,,,,,,,,,,
,,,,,,,,,,,,,,,,,,,,,,,,,,,,,,,,,,,,,
,,,,,,,,,,,,,,,,,,,,,,,,,,,,,,,,,,,,,
,,,,,,,,,,,,,,,,,,,,,,,,,,,,,,,,,,,,,
,,,,,,,,,,,,,,,,,,,,,,,,,,,,,,,,,,,,,
,,,,,,,,,,,,,,,,,,,,,,,,,,,,,,,,,,,,,
,,,,,,,,,,,,,,,,,,,,,,,,,,,,,,,,,,,,,
,,,,,,,,,,,,,,,,,,,,,,,,,,,,,,,,,,,,,
,,,,,,,,,,,,,,,,,,,,,,,,,,,,,,,,,,,,,
,,,,,,,,,,,,,,,,,,,,,,,,,,,,,,,,,,,,,
,,,,,,,,,,,,,,,,,,,,,,,,,,,,,,,,,,,,,
,,,,,,,,,,,,,,,,,,,,,,,,,,,,,,,,,,,,,
,,,,,,,,,,,,,,,,,,,,,,,,,,,,,,,,,,,,,
,,,,,,,,,,,,,,,,,,,,,,,,,,,,,,,,,,,,,
,,,,,,,,,,,,,,,,,,,,,,,,,,,,,,,,,,,,,
,,,,,,,,,,,,,,,,,,,,,,,,,,,,,,,,,,,,,
,,,,,,,,,,,,,,,,,,,,,,,,,,,,,,,,,,,,,
,,,,,,,,,,,,,,,,,,,,,,,,,,,,,,,,,,,,,
,,,,,,,,,,,,,,,,,,,,,,,,,,,,,,,,,,,,,
,,,,,,,,,,,,,,,,,,,,,,,,,,,,,,,,,,,,,
,,,,,,,,,,,,,,,,,,,,,,,,,,,,,,,,,,,,,
